Repository: Devgambo/WO-381

# 🏗️ Structural Compliance Check using Multi-Agent AI

> **AI-powered analysis of Indian RCC structural drawings (Foundations, Slabs, Beams, Columns) against IS 456:2000 and SP 34.**
---

## 📋 Overview

Multi-agent + RAG pipeline that classifies an uploaded structural drawing, extracts engineering parameters, validates user-supplied missing fields, and produces a compliance verdict citing IS code clauses.

Codes covered:
- **IS 456:2000** — Plain & Reinforced Concrete
- **SP 34** — Handbook on Concrete Reinforcement & Detailing
- **IS 1786, IS 13920, IS 1893, IS 875** — referenced in checklists

File: server/SP34_md/SP_34_OCR_p0051-0100.md (part 2 of 2)
6.6.2.1 Column on edges of footing - To prevent shear failure along the inclined plane (corbel type of failure) in footing, where a column is located on the edge, it is advisable to provide horizontal U-type bars around the vertical starter bars. These bars shall be designed for every such column (see Fig. 6.3).

SECTION

Fig. 6.3 Columis on Edge of a Footing
6.6.2.2 Figure 6.4 (A, B and C) shows typical arrangement of bars in combined footings.
6.7 Continuous Footing Under Walls - In continuous wall foundations, transverse reinforcement should be provided when the projection of the footing beyond the wall exceeds the thickness of the footing (see Fig. 6.5). It is also recommended that longitudinal reinforcement be provided wherever an abrupt change in the magnitude of the load or variation in ground support or local loose pockets may occur along the footing.
6.8 Raft Foundations - A raft is a foundation unit continuous in two directions, covering an area equal to or greater than the base area of the building. If the raft consists of several parts with varying loads and heights, it is advisable to design the raft with expansion joints between these parts. Joints shall also be provided wherever there is a change in the direction of the raft and should be detailed on the drawing. The detailing
requirements as specified in Section 4 for beams and columns may be followed as appropriate.
6.8.1 Minimum reinforcement in either direction shall not be less than 0.15 percent of the gross sectional area for mild steel reinforcement and 0.12 percent in case of high strength deformed bars.
6.8.2 Detailing - For raft foundation, detail both the longitudinal and transverse bars generally in accordance with the rules for slabs and beams except cover and bar supports. While detailing reinforcement in raft foundation, construction method and sequence of construction are to be specified which should include the following:
a) Position of construction joints.
b) Position of movement joints, and
c) Position of water bar joints.

The location of lap splices in raft should be detailed with care as the direction of bending will differ from suspended members.
6.8.3 Placing of Bar Supports - Where top reinforcement is required, consideration should be given to the method of supporting this with chairs and edge U-bars. This must be carried out in accordance with the specification for the job and should take into account construction sequence, weight of top steel and depth of foundation. The suggested spacing of supports is 30 times the diameter of supporting bars using chairs having diameter of at least 12 mm . The diameter of chairs should be such that they do not bend or buckle under the weight of reinforcement and other incidental loads during construction.
6.8.4 Ducts and Trenches - Where ducts and trenches occur in rafts, special attention should be given to detailing continuity of top reinforcement, specially where moment transfer is required (see Fig. 6.6).

### 6.9 Pile Foundation

### 6.9.1 Driven Precast Concrete Pile

a) The longitudinal reinforcement shall be provided in precast reinforced concrete piles for the entire length. All the main longitudinal bars shall be of the same length with lap welded at joints and should fit tightly into the pile shoe if there is one. Shorter rods to resist local bending moments may be added but the same should be carefully detailed to avoid any sudden discontinuity of the steel which may lead to cracks during heavy driving. The area of main longitudinal reinforcement shall not be less than the following percentages of the cross-sectional area of the piles:

1) For piles with length less than 30 times the least width-1.25 percent.

SECTION-AA
SECTION-BB
6.4A COMBINED COIUMN FOOTING

6.4B STRIP FOOTING UNDER COLUMNS

Fig. 6.4 Typical Details of Combined Footing (Continued)

PLAN-TOP STEEL
6.4C TAPERED COMBINED FOOTING STIRUPPS(NOT SHOWN)

Fig. 6.4 Typical Details of Combined Footings

Fig. 6.5 Strip F̄ooting Under Walls
2) For piles with length 30 to 40 times the least width-1.5 percent.
3) For piles with length "greater than 40 times the least width-2 percent.
b) The lateral reinforcement is of particular importance in resisting the driving stresses induced in the piles and should be in the form of hoops or links and of diameter not less than 6 mm . The volume of lateral reinforcement shall not be less than the following (see Fig. 6.7):

1) At each end of the pile for a distance of about 3 times the least width-not less than 0.6 percent of the gross volume of that part of the pile; and
2) In the body of the pile-not less than 0.2 percent of the gross volume of pile.
The spacing shall be such as to permit free flow of concrete around it. The transition between the close spacing of lateral reinforcement near the ends and the maximum spacing shall be gradually over a length of 3 times the least width of the pile.

The cover of concrete over all the reinforcement including ties should not be less than 40 mm . But where the piles are exposed to sea water or water having other corrosive content, the cover should be nowhere less than 50 mm .

Piles should be provided with flat or pointed co-axial shoes if they are driven into or through ground, such as rock, coarse gravel, clay with cobbles and other soils liable to damage the concrete at the tip of the pile. The shoe may be of steel or cast iron. Shapes and details of shoes depend on the nature of ground in which the pile is driven. In uniform clay or sand the shoe may be omitted.

Where jetting is necessary for concrete piles, a jet tube may be cast into the pile, the tube being connected to the pile shoe which is provided with jet holes. Generally, a central jet is inadvisable, as it is liable to become choked. At least two jet holes will be necessary on opposite sides of the shoe, four holes give best results. Alternatively, two or more jet pipes may be attached to the sides of the pile.
6.9.1.1 Reinforcement requirement - A pile shall be reinforced in the same way as the column, with the main bars on the periphery and secondary bars (binders or links) around main bars. In addition the main bars shall be bent inwards at the lower end and welded to the shoe made of chilled cast iron or steel.
6.9.1.2 Spacer bars - To ensure the rigidity, pile spacer bars shall be used as shown in Fig. 6.8. The spacer bars or forks can be of cast iron, pressed steel or a length of steel pipe with slotted ends to fit the main reinforcing bars. They can be detailed on the drawing, at 1.5 m centres along the full length of the pile. The fork may be placed diagonally at each position across the section as shown in Fig. 6.8.

Fig. 6.6 Typical Details Around a Trench in Raft Foundation

Fig. 6.7 Minimum Steel Requirements of PRECAST CONCRETE PILE

# SECTION A A

TOE FOR PILE
(SUITABLE FOR GRAVEL AND SAND)
Fig. 6.8 Typical Details of a Precast concrete pile

### 6.9.2 Cast-in-situ Piles or Bored Piles

6.9.2.1 Reinforcement requirement - The design of the reinforcing cage vary depending upon the driving and installation conditions, the nature of the subsoil and the nature of load to be transmitted by the shaft, that is, axial or otherwise. The minimum area of longitudinal reinforcement (mild steel or deformed bars) within the pile shaft shall be 0.4 percent of the sectional area calculated on the basis of outside area of casing of the shaft.

The curtailment of reinforcement along the depth of the pile, in general, depends on the type of loading and subsoil strata. In case of piles subject to compressive load only, the designed quantity of reinforcement may be curtailed at appropriate level according to the design requirements. For piles subjected to uplift load, lateral load and moments, separately or with compressive loads, it may be necessary to provide reinforcement for the full depth-of pile. In soft clays or loose sands, or where there is likelihood of danger to green concrete due to driving of adjacent piles, the reinforcement should be provided up to the full pile depth with lap welds at joints regardless of whether or not it is required from uplift and lateral load considerations. However, in all cases, the minimum reinforcement should be provided in the full length of the pile.

Piles shall always be reinforced with a minimum amount of reinforcement as dowels, keeping the minimum bond length into the pile shaft and with adequate projection into the pile cap.

Clear cover to all main reinforcement in pile shaft shall be not less than 50 mm . The laterals of a reinforcing cage may be in the form of links or spirals. The diameter and spacing of the same is chosen to impart adequate rigidity to the reinforcing cage during its handling and installations. The minimum diameter of the links or spirals shall be 6 mm and the spacing of the links or spirals shall be not less than 150 mm .
6.9.3 Under-reamed Piles - The minimum area of longitudinal reinforcement in stem should be 0.4 percent. Reinforcement is to be provided in full length. Transverse reinforcement shall not be less than 6 mm diameter at a spacing of not more than the stem diameter or 300 mm , whichever is less. In under-reamed compaction piles, a minimum number of four $12-\mathrm{mm}$ diameter bars shall be provided. For piles of lengths exceeding 5 m and of 375 mm diameter, a minimum number of six $12-\mathrm{mm}$ bars shall be provided. For piles exceeding 400 mm diameter, a minimum number of six $12-\mathrm{mm}$ bars shall be provided. The circular stirrups for piles of lengths exceeding 5 m and diameter exceeding 375 mm shall be minimum $8-\mathrm{mm}$ diameter bars.

The minimum clear cover over the longitudinal reinforcement shall be 40 mm . In aggressive
environment of sulphates, etc, it may be increased to 75 mm .

Figure 6.9 gives typical details of a bored cast-in-situ under-reamed pile foundation.

3A SECTION OF SINGLE 3B SECTION OF MULTI UNDER-REAMED PILE UNDER-REAMED PILE.

\phi_{1}=45^{\circ} \text { (approx), } \phi_{2}=30^{\circ}-45^{\circ} \text { (Approx) }

$D_{n}=$ normally $2.5 D
Fig. 6.9 Typical Details of Bored Cast in-situ Under-Reamed Pile Foundation

### 6.9.4 Pile Caps

6.9.4.1 The pile cap usually supports column and this is positioned at the centre of gravity of the pile group, so the pile cap incorporates column dowel bars in exactly the same way as provided in column bases. Allowance shall be made in length and width of the cap to allow for piles being slightly out of true position after being driven.
6.9.4.2 General consideration - The pile cap alongwith the column pedestal shall be deep enough to allow for the necessary anchorage of the column and pile reinforcement. Although they are assumed to act as a simply supported beam and are designed for the usual conditions of bending moment and shear force, there is a tendency to fail in bursting due to high principal tension. This should be resisted by reinforcement going around outer piles in the group (usually \# 12 @ 150).

Generally adopted configuration for pile caps alongwith plan arrangement of reinforcement details are shown in Fig. 6.10.
6.9.4.3 The clear overhang of the pile cap beyond the outermost pile in the group shall normally be 100 to 150 mm , depending upon the pile size.

Fig. 6.10 Generally Adopted Configuration for Pile Caps (Along with Plan Arrangement of Reinforcement)
6.9.4.4 A levelling course of plain concrete of about 80 mm thickness may be provided under the pile caps, as required.
6.9.4.5 The clear cover for the main reinforcement for the bottom of cap shall not be less than 60 mm .
6.9.4.6 The reinforcement from the pile should be properly tied to the pile cap.
6.9.4.7 A typical arrangement of bars in a pile cap supporting a column between two piles is illustrated in Fig. 6.11 and typical details of a pile cap resting on 3 piles is illustrated in Fig. 6.12.

### 6.9.5 Grade Beams

6.9.5.1 The grade beams supporting the walls shall be designed taking due account of arching effect due to masonry above the beam. The beam with masonry behaves as a deep beam due to composite action.
6.9.5.2 The minimum overall depth of grade beams shall be 150 mm . The reinforcement at the bottom should be kept continuous and an equal amount may be provided at top to a distance of quarter span both ways from pile or footing centres as the case may be. The longitudinal reinforcement both at top and bottom should not be less than three bars of 10 mm diameter (mild steel) and stirrups of 6 mm diameter bars spaced at a maximum spacing of 300 mm (see Fig. 6.13).
6.9.5.3 In expansive soils, the grade beams shall be kept a minimum of 80 mm clear off the ground. In other soils, beams may rest on ground over a levelling concrete coarse of about 80 mm (see Fig. 6.14).
6.9.5.4 In case of exterior beams over piles in expansive soils, a ledge projection of 75 mm thickness and extending 80 mm into ground (see Fig. 6.14), shall be provided on outer side of beams.

Note - In a 2-pile system, sufficient care should be taken to transfer bending in the transverse direction.
Fig. 6.11 Typical Details of a 2-Pile Cap

SECTION-BB

SECTION-AA

PLAN
Fig. 6.12 Typical Details of a 3-Pile Cap

Fig. 6.13 Typical Longitudinal Section of a Grade Beam
6.14A BEAMS IN NON-EXPANSIVE SOILS
6.14B BEAMS IN EXPANSIVE SOILS

Fig. 6.14 Typical Sections of Grade Beams

# SECTION 7

## Columns

# SECTION 7

## COLUMNS

7.0 General-Reinforced concrete columns are used to transfer the load of the structure to its foundations. These are reinforced by means of main longitudinal bars to resist compression and/or bending; and transverse steel (ties) to resist bursting force.

The column or strut is a vertical compression member, the effective length of which exceeds three times its least lateral dimension.

### 7.1 Longitudinal Reinforcement

7.1.1 In a reinforced column, the area of longitudinal reinforcement shall not be less than 0.8 percent nor more than 6 percent of the gross cross-sectional area of the column.

The area of longitudinal reinforcement should normally not exceed 4 percent of the gross crosssectional area of the column. This percentage can be considered as the maximum from practical considerations.

However where bars from one column have to be lapped with those of another column above, the total maximum percentage of 6 percent may be allowed at the lapping. Proper placing and compacting of concrete should be ensured at the place of lapping.
7.1.2 A minimum number of 4 bars shall be provided in a column and six bars in a circular column with helical reinforcement.
7.1.3 The bars shall be not less than 12 mm in diameter and spacing of the bars along the periphery of the column shall not exceed 300 mm .
7.1.4 In the case of pedestals in which the longitudinal reinforcement is not taken into account in strength calculations, nominal longitudinal reinforcement of not less than 0.15 percent of the gross cross-sectional area shall be provided.

Note - Pedestal is a compression member, the effective length of which does not exceed 3 times the least lateral dimension.
7.1.5 Dowels and Bar Supports - Dowels and bar supports, spacer bars, bar chairs, etc, should be specifically listed on the structural drawing and should be scheduled in that portion of the structure in which they are first required so that they can be delivered with reinforcement and are available for placement in time. Footing dowels shall be scheduled with footings rather than in column schedules (see Section 6 for requirements of dowels in footing).

### 7.2 Transverse Reinforcement

7.2.1 A reinforcement concrete compression member shall have transverse or helical reinforcement so disposed that every longitudinal bar nearest to the compression face has effective lateral support against buckling. The effective lateral support is given by transverse reinforcement either in the form of circular rings capable of taking up circumferential tension or by polygonal links (lateral ties) with internal angle not exceeding $135^{\circ}$.
7.2.2 Arrangement of Transverse Reinforcement - Where the longitudinal bars are not spaced more than 75 mm on either side, transverse reinforcement need only to go round corner and alternate bars for the purpose of providing effective supports (see Fig. 7.1).

Fig. 7.1
7.2.3 If the longitudinal bars spaced at a distance not exceeding 48 times the diameter of the tie are effectively tied in two directions, additional longitudinal bars in between these bars should be tied in one direction by open ties (see Fig. 7.2).

Fig. 7.2

7.2.4 Where the longitudinal reinforcing bars in a compression member are placed in more than one row, effective lateral support to the longitudinal bars in the inner rows may be assumed to have been provided if:
a) transverse reinforcement is provided for the outermost row, and
b) no bar of the inner row is closer to the nearest compression face than three times the diameter of the largest bar in the inner row (see Fig. 7.3).

Fig. 7.3
7.2.5 Where the longitudinal reinforcing bars in compression member are grouped (not in contact) and each group adequately tied with transverse reinforcement in accordance with 7.2.1, the transverse reinforcement for the compression member as a whole may be provided on the assumption that each group is a single longitudinal bar for purpose of determining the pitch and diameter of the transverse reinforcement in accordance with 7.2.1. The diameter of such transverse reinforcement need not, however, exceed 20 mm (see Fig. 7.4).

Fig. 7.4

A few examples of column ties are illustrated in Fig. 7.5.

### 7.2.6 Pitch and Diameter of Lateral Ties

7.2.6.1 Pitch - The pitch of the transverse reinforcement shall not be more than the least of the following distances (see Fig. 7.6A):
a) the least lateral dimension of the compression member,
b) sixteen times the smallest diameter of the longitudinal reinforcing bar to be tied, and
c) forty eight times the diameter of the transverse reinforcement.
7.2.6.2 Diameter - The diameter of the polygonal links or lateral ties shall not be less than one-fourth of diameter of the largest longitudinal bar, and in no case less than 5 mm .
7.2.7 Helical Reinforcement (Spirally Reinforced) (see Fig. 7.6B).
7.2.7.1 Pitch-Helical reinforcement shall be of regular formation with the turns of the helix spaced evenly and its ends shall be anchored properly by providing one and a half extra turns of the spiral preferably with a $135^{\circ}$ hook. The pitch of the helical turns shall be not more than 75 mm or one-sixth of core diameter of the column, nor less than 25 mm or 3 times the diameter of steel bar forming helix. Tension lap length shall be provided at lap splices.

Note - It is important to note that when the ratio of the volume of helical reinforcement provided to the volume of the core is greater than $0.36\left(\frac{A_{2}}{A_{1}}-1\right) \frac{f_{2}}{f_{1}}$, the strength of the compression member may be increased by 1.05 times the strength of similar member with lateral ties.
where
$A_{2}=$ gross area of the section,
$A_{1}=$ area of the core of the helically reinforced column measured to the outside diameter of the helix,
$f_{2 k}=$ characteristic compressive strength of the concrete, and
$f_{1}=$ characteristic strength of the helical reinforcement but not exceeding $415 \mathrm{~N} / \mathrm{mm}^{2}$.
7.2.7.2 Diameter - The diameter shall be not less than one-fourth of the diameter of the largest longitudinal bar, and in no case less than 5 mm .
7.2.8 Temporary Stirrups - At least two temporary fixing stirrups should be provided to hold splices in position (see Fig. 7.7) or to stiffen the helically bound columns during fabrication. It is better to detail and schedule such stirrups in the drawing. The stirrups coming above the floor shall not be removed until the next column is erected.

Fig. 7.5 Typical Arrangement of Column Ties (Continued)

7.5B EXAMPLES OF ARRANGING BUNDLE BARS IN COLUMNS

Fig. 7.5 Typical Arrangement of Column Ties

Fig. 7.6 Bar Spacing Requirements in Columns

Fig. 7.7 Temporary Fixing of Stirrups
7.2.9 Large Columns - Where reinforcement for very wide columns is to be fabricated in separate cages and erected in sections, they should be held together by at least 12 mm diameter bars spaced at double the stirrup spacing (see Fig. 7.8). Special requirements, if any, should be indicated by the designer.

### 7.3 Splicing of Column Reinforcement

7.3.1 General-Splicing is normally effected by the lapping of bars. The lengths of laps in the main bars shall conform to the values given in Section 4 (Tables 4.2 to 4.4). The bottom of the bars are normally at floor level. In exceptional cases, the bars may extend over more than one storey, provided that check is made to ensure that intersecting steel from beams, etc, can be placed through the column without difficulty, that the column reinforcement can be properly supported, and the concrete can be properly placed. Some of the bars terminating below floor level require separate splicing (see also Section 4). Typical splice details are shown in Fig. 7.9 (A to E) for both internal and external columns.
7.3.2 Where a column at a particular floor is smaller (in cross-section) than the column immediately below it, the vertical bars from the
lower column shall be offset to come within the upper column, or dowel shall be used. The slope of the inclined portion shall not exceed 1 in 6 . In detailing offset column bars, a bar diameter should be added to the desired offset; and in the corner of the square columns, the bars should be offset along the diagonal.
7.3.3 Longitudinal reinforcement bars in square or rectangular columns should be offset bent into the column above. Longitudinal bars in round columns where the column size is not changed should be offset bent if maximum number of bars are desired in the column above. The general practice is to sketch the offset for the corner bars which should be bent diagonally and make this the typical offset dimension for all the bars in the column.
7.3.4 For offset between column faces up to a maximum of 75 mm , the longitudinal bars should be offset bent. When the offset exceeds 75 mm , the longitudinal bars in the column below should be terminated at the floor slab and separate dowels used (see Fig. 7.9B and 7.9D).
7.3.5 Where adjoining beam is not provided, the height of the column equal to say 75 mm above the-floor level should be cast along with the lower column so that a kicker can be formed to place the column shutters (see Fig. 7.9C).

Fig. 7.8 Reinforcement in Cages for Long Columns

7.9A SPLICE WITH LOWER BARS CRANKED INTO POSITION INSIDE UPPER BARS (INTERMEDIATE FLOOR)
7.3.6 When the bar arrangement changes between floors, bars may extend through, stop off, or require separate dowels (Fig. 7.9B). Each situation requires its own solution. Steel equal to an area and bond capacity to that in the column above shall be extended. Column bars shall be spliced at the top of upstand beams, if available, rather than at floor level.
7.3.7 Where the column verticals are offset bent, additional ties/spirals shall be provided (see Fig. 7.10) and placed at a distance not more than 8 bar diameters from the point of the bend. For practical purpose, 3 closely spaced ties are usually used, one of which may be part of the regularly spaced ties plus two/extra ties. The designer shall indicate on the drawing the general arrangement of vertical bars and all tie arrangements.

The number of additional ties/spirals should be designed on the assumption that the horizontal thrust to be resisted shall be 1.5 times the horizontal components of the normal stress in the inclined portion of the bars.
7.3.8 Welded splice or other positive connections may be used as butt splices for
vertical column bars instead of lapped splices. For bars of size 32 mm and above, such splices or connections may be used to avoid overcrowding of the bars due to extremely long laps which would otherwise be required. Special preparation of the ends of the vertical bars is usually required. Where bars are welded, the most common practice is to provide a square-cut end at the top and a double bevelled end on the bottom of the upper bar to rest on the square cut end (see Fig. 7.11). This permits filling the resulting space with weld metal to develop the splice. Where a welded sleeve or a mechanical device is used, both ends of the bar may be either square cut or standard shear cut, depending upon the type of connection used. Since the point of splice is to be staggered between alternate vertical bars and the splice location will depend upon the design requirements, the designer should indicate the types of splice permissible and their location on the drawing.
7.4 Bundled bars shall be tied, wired or otherwise fastened to ensure that they remain in position. End-bearing compression splices should
