Repository: Devgambo/WO-381

# 🏗️ Structural Compliance Check using Multi-Agent AI

> **AI-powered analysis of Indian RCC structural drawings (Foundations, Slabs, Beams, Columns) against IS 456:2000 and SP 34.**
---

## 📋 Overview

Multi-agent + RAG pipeline that classifies an uploaded structural drawing, extracts engineering parameters, validates user-supplied missing fields, and produces a compliance verdict citing IS code clauses.

Codes covered:
- **IS 456:2000** — Plain & Reinforced Concrete
- **SP 34** — Handbook on Concrete Reinforcement & Detailing
- **IS 1786, IS 13920, IS 1893, IS 875** — referenced in checklists

File: server/SP34_md/SP_34_OCR_p0101-0150.md (part 2 of 2)
be held concentric, all bundles of column verticals should be held by additional ties at each end of end-bearing splices, and any short splice bars added for tension should be tied as part of the bundle within the limit of 4 bars in a bundle. A corner of a tie should be provided at each bundle.
Fig. 9.3 Slab Spanning in Two Directions-Arrangement of Strips and Direction of Reinforcement

9.4A Corner with Two Discontinuous Ends
9.4B Corner with One Discontinuous Ends

Fig. 9.4 Torsional Reinforcement in Slabs

Fig. 9.5 Simplified Rules for Curtailment of Bars-Section Through Middle Strip

Fig. 9.6 Additional Reinforcement at Reentrant Corners
9.5.3 Cantilevers Around Corners - Ensure that, in a corner of a cantilever slab, the detailing is such that tie-back loading and the deflections that arise from this are accounted for. Avoid 'fan' type detailing. Take particular care with drainage inlets.
9.6 Openings in Slab:-Special detailing for openings for lift shafts, large service ducts, etc, in the floors shall be given in the drawing. Such openings shall be strengthened by special beams or additional reinforcement around the openings. Due regard shall be paid to the possibility of diagonal cracks developing at the corners of the openings.

Note - The number, size and position of trimming bars is a function of the design, and should be determined by the designer.
9.6.1 Where openings are small and the slab is not subjected to any special type loading or vibration conditions, the following general detailing rules may be followed around openings (see Fig. 9.10 and 9.11):
a) At least one half the quantity of principal steel intersected by the opening is to be placed parallel to principal steel on each side of the opening extending $L_{\mathrm{d}}$ beyond the edges of the opening.
b) Diagonal stitching bars are put across the corners of rectangular holes or so placed as
to frame circular openings. They should be placed both at top and bottom if the thickness of slab exceeds 150 mm . The diameter of these bars should be the same as that of the larger of the slab bars, and their length should be about 80 diameters.
Note - In general openings of diameter less than 250 mm or of size smaller than $200 \times 200 \mathrm{~mm}$ may be treated as insignificant openings.

### 9.7 Slabs with Welded Wire Fabric

9.7.1 General - Welded wire fabric is either oblong mesh or square mesh and is supplied in either rolls or flat sheets. The details regarding material, types and designation, dimensions, sizes of sheets or rolls, weight, tolerance, mechanical properties, etc, are all covered in IS: 1566-1982 'Specification for hard-drawn steel wire fabric for concrete reinforcement (second revision)' (see also Section 1).

### 9.7.2 Detailing

9.7.2.1 To ensure that correct size of fabric is laid in right direction, small sketches should be inserted on the plan to indicate the direction of span of the fabric. Details at A and B in Fig. 9.12 indicate square and oblong welded wire fabric, respectively, in plan view of slab.
9.7.2.2 The actual position of the welded wire fabric sheet in slab panels may be shown by a diagonal line together with the description of the mesh used. Bottom sheets should be shown with diagonal drawn from bottom left-hand corner to the top right-hand corner. Top sheets should be shown from top left-hand corner to the bottom right-hand corner. A schedule may also be included in the structural drawing indicating the mesh sizes, length and width, and cutting details for welded wire fabric sheets for different slabs panels. A typical plan is illustrated in Fig. 9.13 (see Section 5 for schedule).

### 9.8 Flat Slabs

9.8.1 General - The term flat slab means a reinforced concrete slab with or without drops, supported generally without beams, by columns with or without flared column heads (see Fig. 9.14). A flat slab may be solid slab or may have recesses formed on the soffit so that the soffit comprises a series of ribs (waffles) in two directions. The recesses may be formed by removable or permanent filler blocks.

### 9.8.1.1 (see Fig. 9.15)

a) Column strip-Column strip means a design strip having a width of $0.25 l_{2}$, but not greater than $0.25 l_{1}$ on each side of the column centre line, where $l_{1}$ is the span in the direction moments are being determined, measured centre-to-centre of supports and $l_{2}$ is the span transverse to $l_{1}$, measured centre-to-centre of supports.

9.7A CANTILEVER SLAB CONTINUOUS OVER A BRICK WALL
$\qquad
Note - Bottom bars left out for clarity
Fig. 9.8 Cantilever Slabs at the Bottom of Beams

Note - Bottom bars left out for clarity
Fig. 9.9 Cantilever at the Top of Beams

Fig. 9.10 Additional Reinforcement Around a Rectangular a Opening in a Slab

Fig. 9.11 Additional Reinforcement Around a Circulor Opening in a Slab

Fig. 9.12 Welded Wire Fabric in Plan View of Slab.

Fig. 9.13 Plan Showing Typical Details of Welded Wire Fabric

Note - De is the diameter of column or column head to be considered for design and $d$ is effective depth of slab or drop as appropriate.

Fig. 9.14 Critical sections for Shear in Flat Slabs
b) Middle strip - Middle strip means a design strip bounded on each of its opposite sides by the column strip.
c) Panel - Panel means that part of a slab bounded on each of its four sides by the centre line of a column or centre line of adjacent spans.

### 9.8.2 Proportioning

9.8.2.1 The minimum thickness of slab shall be 125 mm .
9.8.2.2 Drops - The drops, when provided, shall be rectangular in plan and have a length in each direction not less than one-third of the panel length in that direction. For exterior panels, the width of drops at right angles to the noncontinuous edge and measured from the centre line of the columns shall be equal to one-half the width of drop for interior panels.
9.8.2.3 Column heads - Where column heads are provided, that portion of a column head which lies within the largest right circular cone or pyramid that has a vertex angle of $90^{\circ}$ and can be included entirely within the outlines of the column and the column head, shall be considered for design purposes (see 9.13).

### 9.8.3 Slab Reinforcement

9.8.3.1 Spacing - The spacing of bars in a flat slab shall not exceed twice the slab thickness, except where a slab is of cellular or ribbed construction.
9.8.3.2 Area of reinforcement - When drop panels are used, the thickness of drop panel for determination of area of reinforcement shall be the lesser of the following:
a) Thickness of drop, and
b) Thickness of slab plus one-quarter the distance between edge of drop and edge of capital.

### 9.8.3.3 Minimum length of reinforcement

a) Reinforcement in flat slabs shall have the minimum lengths specified in Fig. 9.16. Larger lengths of reinforcement shall be provided when required by analysis.
b) Where adjacent spans are unequal, the extension of negative reinforcement beyond each face of the common column shall be based on the longer span.

Fig. 9.15 Panels, Column Strips and Middle Strips

### 9.8.3.4 Anchoring reinforcement

a) All slab reinforcement perpendicular to a discontinuous edge shall have an anchorage (straight, bent or otherwise anchored) past the internal face of the spandrel beam, wall or column of an amount:

1) for positive reinforcement - not less than 15 cm except that with fabric reinforcement having a fully welded transverse wire directly over the support, it shall be permissible to reduce this length to one-half of the width of the support or 5 cm , whichever is greater; and
2) for negative reinforcement - such that the design stress is developed at the internal face, in accordance with Section 4.
b) Where the slab is not supported by a spandrel beam or wall, or where the slab cantilevers beyond the support, the anchorage shall be obtained within the slab.
9.8.3.5 When the design is based on the direct design method specified in IS : 456-1978, simplified detailing rules as specified in Fig. 9.17 may be followed. A typical arrangement of bars in a flat slab with drop panels is shown in Fig. 9.17.
9.8.4 Openings in Flat Slabs - Openings of any size may be provided in the flat slab if it is shown by analysis that the requirements of strength and serviceability are met. However, for openings conforming to the following, no special analysis is required (see also 9.6):
a) Openings of any size may be placed within the middle half of the span in each direction, provided the total amount of reinforcement required for the panel without the opening is maintained.
b) In the area common to two column strips, not more than one-eighth of the width of strip in either span shall be interrupted by the openings. The equivalent of reinforcement

Bent bars at exterior supports may be used if a general analysis is made.
Note - $D_{10}$ the diameter of the column and the dimension of the rectangular column in the direction under consideration.

Fig. 9.16

# SECTION THROUGH MIDDLE STRIP

Fig. 9.17 Typical Arrangement of Bars in a Flat Slab with Drop Panels
interrupted shall be added on all sides of the openings.
c) In the area common to one column strip and one middle strip, not more than one-quarter of the reinforcement in either strip shall be interrupted by the openings. The equivalent of reinforcement interrupted shall be added on all sides of the openings.
9.8.5 Shear Reinforcement at Column Heads and Dropped Panels - The best method of providing shear reinforcement for slabs at column heads is to use beam cages in one direction and bars in the other direction laid under and on top of the steel in the cages (see Fig. 9.18). Other methods such as the following may also be used depending upon their suitability:
a) Half or open stirrups suspended from the top steel;
b) Use of serpentine bars (see Fig. 9.19A).
c) Spiders made of bent bars (for deep slabs) (see Fig. 9.19B).
d) Structural steel frames made of plate.

A few more methods of detailing shear reinforcement in flat slabs are given in Fig. 9.20 to 9.22 .

### 9.9 Waffle Slabs

9.9.1 Definition - A waffle flat slab is a twoway joist system. The two-way joist portion may be combined with a solid column head or with solid wide beam sections on the column centre lines for uniform depth construction.
9.9.2 Size of Waffles - Re-usable forms of standard size shall be used for economy. These shall provide the width of rib at least 10 cm and spaced not more than 100 cm clear, and depth not more than $31 / 2$ times the minimum width. Standard size may be adopted for these moulds as $50 \times 50 \mathrm{~cm}, 60 \times 60 \mathrm{~cm}, 80 \times 80 \mathrm{~cm}$, and $100 \times$ 100 cm and depth as $15,20,25,30,35,40,45$, and 50 cm .
9.9.3 Detailing of Reinforcement in the Waffle Slab (With Solid Head and Square Interior Panel) - Ensure that at least 50 percent of the total main tension steel in the ribs is carried through at the bottom on to the support and anchored (see Fig. 9.23).
