Repository: Devgambo/WO-381

# 🏗️ Structural Compliance Check using Multi-Agent AI

> **AI-powered analysis of Indian RCC structural drawings (Foundations, Slabs, Beams, Columns) against IS 456:2000 and SP 34.**
---

## 📋 Overview

Multi-agent + RAG pipeline that classifies an uploaded structural drawing, extracts engineering parameters, validates user-supplied missing fields, and produces a compliance verdict citing IS code clauses.

Codes covered:
- **IS 456:2000** — Plain & Reinforced Concrete
- **SP 34** — Handbook on Concrete Reinforcement & Detailing
- **IS 1786, IS 13920, IS 1893, IS 875** — referenced in checklists

File: server/SP34_md/SP_34_OCR_p0201-0250.md (part 1 of 2)
by beams from all four sides. The amount of transverse reinforcement in this case may be reduced to half the value. The tie reinforcement at beam-column joints may be provided by U -
shaped ites (hair pin type), the length of the legs beyond the columns being kept is dictated by bond requirements so as to develop full strength of the tie (see Section 7).

Fig. 12.5 Spacing of Shear Reinforcement in Columns

# SECTION 13 

Transport, Storage, Fabrication, Assembly and
Placing of Steel Reinforcement

As in the Original Standard, this Page is Intentionally Left Blank

# SECTION 13 

## TRANSPORT, STORAGE, FABRICATION, ASSEMBLY AND PLACING OF STEEL REINFORCEMENT

### 13.1 Transport and Storage

13.1.1 Transport - This clause only concerns the transport of unshaped reinforcement. Reinforcement is to be protected during loading, unloading and transport. The following shall be avoided:
a) Accidental damage or notches causing a decrease in section.
b) Contact with other products liable to deteriorate or to weaken the bonding of the reinforcement.
c) Any permanent bends in the reinforcement, straightening being unadvisable.
d) Removal of any anti-corrosive protection present.
Care should be taken not to destroy the marking or labelling of the products. In order to facilitate any subsequent handling (unloading, distribution in the stock), batches of identical reinforcement should be grouped during transport.
13.1.1.1 Transport between the supplier and the consumer - Transport is generally by road. Wherever possible good accessibility to bundles of reinforcement should be maintained to allow rapid handling (separation timbers, slings). Unloading should be carried out mechanically wherever possible.
13.1.1.2 Transport on the fabrication area - The operation is generally expensive. However, rationalization and industrialization may lead to greater mass production which allows better use of mechanical lifting methods and reduces reliance on manual transport. Transport between various shaping machines may be carried out on tables fitted with rollers; these tables may be mobile and thus serve several production lines. Transport by lifting necessitates the use of a hoist fitted with several attachments for holding the bundle and preventing any permanent deformation in the reinforcement.
13.1.2 Storage - During storage, the reinforcement elements should be carefully indexed and classified according to their diameter, type, grades, length and batch of origin.

When the design of ribs or the distribution of the marking allows easy identification even for cut lengths, accidental substitution is not frequent; on the other hand, there is danger of confusion for plain reinforcement without markings or with
markings which are not repeated. It is thus necessary to use the entire length of the reinforcement or the cut reinforcement bearing the distinctive mark last of all. The cleanness of the steel without stains, such as grease, oil, paint, earth, non-adherent rust or any other substance which is harmful to its good preservation and bonding is important. The whole of protective coating, if any, shall be protected during storage and steel-fixing. When the reinforcement is removed from store, the surface state should be examined to ensure that the steel has not undergone any harmful deterioration. If the design engineer considers it necessary, the manufacturer (or the fabricator) shall carry out quality control tests.

This examination should be all the more detailed the longer the storage period, the more severe the environmental conditions, and higher the grade of steel.

Both on site (as far as possible) and in the works, a sufficient storge area should be provided to facilitate handling to prevent any error or confusion.

The storage area shall provide free access for the arrival of unbent reinforcement and be close to the measuring tables and other bending equipment. When a fabrication post is set up on site, but mainly during the design of larger reinforced units, any handling which is not strictly necessary shall be avoided wherever possible. As commercial lengths are large, any rotation of the reinforcement in a horizontal plane shall be excluded. This is possible when the reinforcement is stored in alignment or parallel to the measuring tables and the cutting tables.
13.2 Cutting - The reinforcement is cut in accordance with the cutting schedules. Cutting is carried out with the aid of shears power-operated or otherwise taking care not to damage the ribs in the neighbourhood of the sheared section.

Flame cutting and electrode cutting is not advised for reinforcement other than that in mild steel. It may alter the properties of heat-treated steel over a small length (a few diameters).

The cut lengths are generally measured on a measuring table; this ensures that flatness and straightness of the reinforcement are checked during measuring and the tolerances are complied with more easily.

For repetitive series, that is generally in factories, measuring tables are fitted with detachable stops, fixed in advance by the operator to obtain the desired lengths for several reinforcing bars simultaneously. Reinforcement on these measuring benches is transported by means of rollers, in some cases power-driven or by winches.

Tolerances on cut lengths depend on the tolerances for:
a) the concrete cover to the reinforcement,
b) the position of the reinforcement, and
c) the structural element (shuttering).

Other tolerances may be imposed by special conditions:
a) orthogonality of the sheared section in relation to the axis of the reinforce. ment (flash welding, sleeve splice), and
b) absence of burns (sleeve splice).

Depending on the criteria of use, one may prefer one piece of cutting equipment to another (cutting by shears, cutting by power saw, etc).

### 13.3 Fabrication

13.3.1 General-Fabrication involves shaping of the reinforcement elements, that is, bending and radiusing (that is, bending with a large radius of curvature).

Fabrication is carried out in accordance with the schedules. The schedules shall be followed as strictly as possible; in fact, straightening is always hazardous, systematic rebending should, therefore, be avoided. It is advisable, if the bending has to be corrected in-situ, for this operation to be carried out by accentuating the bending rather than by straightening.

During fabrication, consideration shall be given to the fact that due to the elastic return of a bent bar, the real angle may (as function of the grade and diameter) be greater than the angle of rotation of the plate. The operator should therefore, overbend.

The minimum diameter of the mandrel shall be at least equal to the minimum diameter of the bending-rebending test specified in the Agreement, and shall be selected so as to avoid crushing or splitting of the concrete under the effect of the pressure which is exerted inside the curve.

For anchor hooks at the ends of the longitudinal bars, the minimum diameter of the mandrel shall never be less than $5 \phi$. The fabricator shall ensure the quality of bending (absence of cracks, etc) by a visual examination.

In general, tolerances are not fixed on bending angles; on the other hand, it is important that the
overall dimensions of the fabricated reinforcement conform to the plan (correct placing, sufficient concrete cover, etc).

The bending speed depends on the nature of the steels and the ambinet temperature: it shall be the subject of a preliminary experimental determination if it is not fixed in the Agreement or by the regulations.

Bending and radiusing, which are similar operations, are carried out cold. The use of a torch to facilitate this operation is generally prohibited, since it can, for example, alter the mechanical properties of cold worked steel.

Fabrication, even when mechanized, requires many operations: its relative importance in the overall cost of reinforcement is high. Rationalization of these operations and use to the greatest possible extent of rectilinear reinforcement are essential in order to reduce the overall cost.
13.3.2 Equipment - Bending of bars may be done either by improvised means or by handoperated machines (see Fig. 13.1, 13.2 and 13.3) and by power-operated bender. For bars of 12 mm diameter and under, mechanical contrivances of the type illustrated in Fig. 13.1 may be advantageously employed.
13.3.2.1 Two of the most common types of bar-bending machines suitable for bending bars cold are shown in Fig. 13.2 and 13.3. The essential components of the machines are also illustrated in the figures. The hand machine shown in Fig. 13.2 could be employed for bending bars up to 16 mm diameter and for larger diameters geared bar bender shown in Fig. 13.3 is required. Special roller spindles may be necessary for bending deformed and twisted bars.
13.3.2.2 Bending of bars of 36 mm diameter anc larger require special equipment, such as

Fig. 13.1 Bending of Bar by Means of Claw


Fig. 13.2 Simple Bar-Bending. Machine

Fig. 13.3 Geared Bar-Bending Machine
power-operated benders. However, where only a few bars are to be bent, easy bends may be formed by jimcrow or rail bender, an appliance comprising forged bow with a steel square threaded screw.
13.3.2.3 Where large quantities of bars are to be bent, power-operated benders may be advantageously used.
13.3.2.4 Operation - The hand-operated benders are generally mounted on tables. Various operations involved and the schematic way of bending are illustrated in Fig. 13.4. The bar to be bent should be placed between two stops driven into a steel or wooden table. The bar should be held rigid at one of the stops by a roller sitting over the mandrel. By using a tommy bar and levering, the bar may be bent to the desired angle.
13.3.2.5 Special patented appliances for bending bars into helical, rectangular and other shapes are available and they may also be used.
13.3.3 Bending and Cutting Tolerances Where an overall or an internal dimension of the bent bar is specified, the tolerance, unless otherwise stated, should be as follows:

| Dimension |  | Tolerance |
| :--: | :--: | :--: |
|  | cm | mm |
| For bent bars | $\leqslant 75$ | $+3$ |
|  |  | $-5$ |
|  | $>75 \leqslant 150$ | $+5$ |
|  |  | $-10$ |
|  | $>150 \leqslant 250$ | $+6$ |
|  |  | $-15$ |
|  | $>250$ | $+7$ |
|  |  | $-25$ |
| For straight bars | All lengths | $+25$ |
|  |  | $-25$ |

13.3.3.1 Any excess in length of bar supplied over the total of lengths of the various portions of the bar between bends, including the specified tolerances or not, shall be taken up in the end anchorages, or in that portion of the bar which shall be indicated on the schedule. The cutting lengths shall be specified to the next greater whole 25 mm of the sum of the bending dimensions and allowance.


CENTRE OF BAR TO START OF BEND

Fig. 13.4 Bending of Bar
13.3.3.2 The cutting tolerance for bars to be bent shall be the tolerance given for straight bars. To allow for this cutting tolerance when dimensioning bent bars, at least one dimension shall not be specified.

### 13.4 Assembly and Placing of the Reinforcement Elements

13.4.1 General - This section covers the partial or total (flat or spatial) assembly, in accordance with the reinforcement drawings, of the reinforcement elements. This assembly may be carried out:
a) at the works,
b) at the fabrication location on site, and
c) at the immediate position of the component, that is:

1) in the shuttering,
2) above the shuttering, and
3) outside the shuttering.

If assembly is not carried out at the spot where it is to be positioned, the accuracy of the assembly shall be closely monitored. Depending on the assembly point and subsequent handling, various precautions have to be observed:
a) conformity to the schedules, respect of tolerances imposed, respect of spacing, cover and lapping of the bars;
b) invariability of the position of the bars, rigidity of the whole; and
c) possibility of placing and compacting the concrete (with a vibrating poker in many cases).

These problems shall be taken into account from the design stage onwards.

These conditions can be satisfied by wellthought out design and careful assembly.

For assembly outside the shuttering, the fixer uses gauges, trestles and special temporary wooden supports (or steel in the works). These

devices can sometimes consists of auxiliary reinforcing bars which do not play a part in carrying stresses. The placing of these bars shall conform to the various regulations concerning the concrete cover, distance between bars, etc.

In addition some auxiliary bars are, if necessary, planned to prevent large deformations in the reinforced and assembled structures. Handling of prefabricated reinforcement requires some care: any accidental displacement of a bar or any permanent deformation should be avoided.

In some cases, and in particular for large reinforced structures, hoisting equipment is fitted with a spreader bar hooked in several places to the element to be positioned (see Fig. 13.5). Assembly may involve cases where only partial assembly can be carried out since the weight to be lifted and/or the accessibility of the shuttering and the possibility of making satisfactory joints inside the formwork act as limits.

1. Bridle 2. Spreader Bar 3. Hooks

Fig. 13.5 Hoisting Equipment

The various assembly operations shall take account of the presence of elements such as recesses and service pipes and conduits, etc, embedded in the concrete of the structural element.

Prefabricated reinforcement is fixed with ties, couplers, welds or carefully arranged supports, of suitable solidity and in sufficient number so that they can be neither displaced nor deformed during placing of the concrete or during transport and placing of the reinforcement structure when it is assembled outside the shuttering.

The cost of reinforcement may be broken down as follows:

Production costs (cutting, bending, transport, assembly and fixing) may vary depending on the product, preparation, design of the reinforcement, from 4 to 5 manhours per tonne to 150 manhours per tonne.

## Examples

Reinforcement of a Beam or Column (Outside the Shuttering).

Cut and bent bars are stored nearby, sorted and collected into bundles and labelled (these have been produced either on site, or delivered cut and bent by a reinforcement factory).

The fixer puts longitudinal bars on chair supports (minimum 2 chairs). The position for stirrups is measured and marked off. Each stirrup by being moved slightly apart is introduced around the bars. Angle bars are tied with a double knot to the main upper bars. By separating slightly either the chair, or the bars, the lower bars are brought down; these are held by the stirrups. The necessary intersections are tied up. In some cases, dowel bars are introduced at the ends of the cage. Removal of the whole after labelling (if not to be used immediately).

## Reinforcement of a Slab :

- marking off in chalk the distances between axes;
- placing of the main bars;
- placing of the secondary reinforcement;
- tying of intersections;
- placing of the spacers for the lower bed;
- placing of spacers between two layers;
- placing of the distribution reinforcement on the spacers, and other secondary reinforcement on the lower bed;
- placing of the main reinforcement; and
- lifting of the secondary reinforcement and tying.
Reinforcement of a Wall - In general, the wall remains accessible from at least one side: reinforcement starts on the other:
- fixing of vertical bars to the dowel bars and the spacers;
- positioning and tying of horizontal bars;
- positioning of the horizontal dowel bars for the front bed;
- fixing of vertical bars and tying in horizontal bars lifted as needed; and
- placing of spacers between the two vertical layers.
Assembly of Prefabricated ReinforcementApart from the problem of deformability during transport and handling, assembly is carried out in the same way as above, but at the works. Fixing is carried out by welding or tying. Units are limited by the lifting capacity available on site and the maximum dimensions authorised for the means of transport anticipated.

The reinforcement factory decides on the method of jointing reinforcement structures

(independent bars to be drawn from the cages, welding or mechanical coupling methods, etc).
13.4.2 Fixing - As regards assembly on site, bars which touch while crossing are fixed generally by very tight annealed wire ties of 1 to 2 mm , or sometimes by some special device.
13.4.2.1 Tying-Tying may, in order of increasing resistance to slipping, be by means of a:

- single or snap tie (see Fig. 13.6)
- saddle ties
- figure of eight tie

Fig. 13.6
Recourse to stronger ties may enable the number of nodes tied to be limited. It is, in any event, recommended that the direction of single knots be alternated so as to increase the rigidity of the mesh (see Fig. 13.7).

Fig. 13.7 Alternated Tying
The need to tie a certain percentage of the nodes depends not only on the type of tie used, but also on the diameter of the bars, their surface shape (smooth or notched) and the rigidity which one wishes to give to the reinforcement (handling, transport, etc).

Tying wire is delivered in small coils.
Pieces of wire with two eyelets are also used, tied with the aid of special pliers with a hook. This method is faster with an unskilled workforce (see Fig. 13.8).

With skilled fixers tying is the best method of jointing on site.

Fig. 13.8 Prefabricated Fixing Wire

The bottom of the shuttering must be cleared of any wire waste before concreting to prevent it causing rust stains and corrosion paths on the surface from which the shuttering is to be removed. For this purpose a magnet suspended at the end of a chain which is taken along the bottom of the shuttering, or even a jet of compressed air, may be used.
13.4.3 Placing the Reinforcement - Correct placing of reinforcement requires proper maintainance of the distances between bars, and concrete cover, that is, the exact placing of the reinforcement in accordance with the drawings.

This is, in general, achieved by using spacers to ensure that the reinforcement is kept in the position allocated in the design, resisting the actions to which it is subjected during placing. The parts of spacers in contact with the shuttering shall resist corrosion and shall not affect the appearance of the concrete when the shuttering is removed. When the concrete has hardened they shall not cause cracking or infiltration of water, which causes corrosion.
13.4.3.1 Distance between parallel reinforcement elements:
a) Between horizontal layers - The distance between these layers is often ensured by means of a bar (say 12 mm diameter) bent as shown in Fig. 13.9.

Fig. 13.9 Layer Spacers

This high chair, which is easy to make on site, is fixed to the main reinforcement and is never in direct contact with the shuttering.

Prefabricated devices such as those indicated in Fig. 13.10 are also used, either for isolated bars (bar chairs), or for heavy layers (continuous chairs and bolsters).
b) Between vertical layers - The distance between vertical layers of reinforcement (see Fig. 13.11) is usually ensured by means of straight bars, hooked bars or bars bent into, a $U$, tied to the main reinforcement.

13.10A FOR ISOLATED BARS (HIGH CHAIRS)
13.10B FOR HEAVY LAYERS (CONTINUÑUS CHAIRS)

Fig. 13.10 Chairs

Fig. 13.11 Spacers for Vertical Layers
Fixing by a straight bar can never be correctly ensured.

Hooked bars do not prevent vertical layers from moving closer together, therefore, tying is necessary.

Bars bent into a $U$ may be easily and correctly tied to the main reinforcement and is the best solution.

There are metal devices ensuring simultaneously correct spacing of the vertical bars (fixing by gripping) the cover required and the distance between the walls of the shuttering. Plastic caps are fitted to prevent corrosion of the metal piece on the surface of the concrete (see Fig. 13.12).

Fig. 13.12 Spacers for Reinforcement and Shuttering
c) In beams and columns - In beams, columns and other elements the main bars, which are parallel, are connected by tying to the stirrups in order to form a rigid cage.
13.4.4 Fixing Reinforcement in Relation to the Shuttering - It is essential to maintain the distance between the reinforcement and the shuttering indicated on the drawing.

This is necessary to provide a uniform concrete cover to the reinforcement so as to protect it from corrosion.
13.4.4.1 Horizontal shuttering - In the case of horizontal shuttering, the device used must be able to support the following without risk of piercing the shuttering:

- the weight of the reinforcement;
- supplementary loads resulting from the placing of the concrets;
- supplementary loads due to movement of workers over the reinforcement network.

In foundation pads, the layer of reinforcement is placed on mortar or concrete blocks or on strips of mortar cast in place between two joists. These supports themselves rest either on blinding concrete (general case) or directly on the ground (see Fig. 13.13).

Fig. 13.13 Strip of Mortar Cast on the Shuttering (or on The Ground)

The mortar should, of course, have hardened sufficiently before the reinforcement is place.

The disadvantages attributed to this system arise from the haste in placing reinforcement structures which are often very heavy on mortar which is too fresh and which is then likely to break.

At the bottom of the shuttering, continuous metallic supports are also used, the feet of which are sometimes fitted with plastic caps to prevent rust stains on visible surfaces, or continous supports entirely in plastic. The latter model presents the disadvantage of not guaranteeing correct filling of the lower part by the concrete (see Fig. 13.14).

Fig. 13.14 Continuous Supports for Layers of REINFORCEMENT

For layers of reinforcement for reinforced concrete road surfaces in the USA, bent ribbed sheet-metal supports placed directly on the ground are very widely used.

There is a very wide variety of individual supports which may, for greater ease, be classified according to the constitutent material:
a) Mortar supports (see Fig. 13.15)-The blocks of mortar are most often produced on the site. The trend is, however, towards an increasing use of prefabricated pieces, the shape of which is sometimes more suitable and the composition more homogeneous. The blocks often have a tying wire in mild annealed steel or in galvanised steel, or a wire with two eyelets.
The area of contact with the shuttering may be reduced by giving a hemispherical or cylindrical shape to the block. In this case adequate cover of the block is not always ensured if the concrete used is very dry or has undergone little vibration.

Fig. 13.15 Types of Mortar Block Support

The blocks or wedges of mortar are visible after the shuttering has been removed if their composition is different from that of the concrete in the structure and if their porosity is likely to cause absorption of the oil used for removal of the shuttering.

Bonding to the concrete is always well assured, and no cracking is noted where the block of mortar is located.

Rings of mortar through which the reinforcement is threaded are relatively fragile; they can break when the reinforcement is put in place in the shuttering.
Note - Mortar blocks as spacer blocks should not be permitted on the faces in contact with the liquid in case of reservoirs and tanks.
b) Asbestos-cement supports (Fig. 13.16)There are different forms, with or without tying wire, which limit the area of contact with the shuttering.

The mechanical strength is at least as good as that of blocks of mortar; they are less fragile and bond well with the concrete.

Fig. 13.16 Types of Asbestos-Cement SUPPORTS
c) Plastic supports - These are of two types; (see Fig. 13.17).
a) Supports of the 'chair' type on which the bar is generally simply placed, sometimes gripped. They look like a cradle resting on a cylindrical base or with components which are either parallel or crossed (cruciform contact with the shuttering).

Supports of this type can generally support heavy loads. They do on the other hand have the disadvantage of presenting a large area of contact with the shuttering; some models have cavities, the complete filling of which with concrete may create problem.
b) Supports of the 'circular' type which are fixed to the reinforcement by gripping. They are generally weaker and may give way under the weight of heavy reinforcement.

They are certainly more suitable for vertical reinforcement than for horizontal reinforcement. The support must be designed to allow good anchoring in the concrete while not constituting too large a discontinuity in the section passing through its plane.


Fig. 13.17 Plastic Supports

Contact with the shuttering is limited to the ends of the spokes or a very limited portion of rim.
13.4.4.2 Vertical shuttering - Here the role of the spacer is basically to maintain the desired distance between the reinforcement and the wall of the shuttering; the spacer does not have to bear large loads.

It must, on the ofher hand, be correctly fixed to the reinforcement so that it does not move under its own weight (vertical reinforcement), or at the moment of concreting (fall of concrete, vibration, etc).

This fixing is carried out either by binding (mortar or asbestos cement blocks) or by the very elasticity of the material (plastic spacers fixed by gripping). The types listed in 13.4.4.1 may, in general, be suitable on condition that they are fixed correctly to the reinforcement.

In columns, in particular, it is better not to use the circular type spacers on the vertical
reinforcement, since they constitute obstructions when concreting; it is preferable to place them on the horizontal reinforcement.
13.4.4.3 Upper reinforcement in slabs The upper network of reinforcement in slabs or floors usually rests on the lower network by means of chairs (see Fig. 13.18).

The reinforcement network sometimes rests on the bottom of the shuttering by means of high blocks of mortar or concrete (up to 15 to 20 cm high) which are in the form of a pyramid or a truncated cone.

High metal chairs, individual or continuous, are also used and sometimes fitted with plastic caps.
13.4.5 Factors Determining the Choice of a System - Table 13.1 presents the factors governing the choice of reinforcement supports.

When two figures are given for a single characteristic, each concerns a support variant or


Fig. 13.18 High Metallic Chairs
a different method. It is necessary in this case to refer to the corresponding comments.

It is obvious that some criteria may be essential, for example, fire resistance, and that the use of
the table shall be altered accordingly.
It is advisable to avoid the use of supports, specially mortar supports which are left behind on the inner face of water retaining structures.

TABLE 13.1 THE CHOICE OF A SUPPORT

# SECTION 14 

Typical Structural Drawings

As in the Original Standard, this Page is Intentionally Left Blank

# SECTION 14 

## TYPICAL STRUCTURAL DRAWINGS

14.1 Some examples of structural drawings (see pages 243-280) giving details of structural elements-footings, columns, beams, slabs, etc, are included. These are included for the purpose of illustration only; they are not intended as recommendations for design although they generally meet the requirements of IS : 456-1978. These drawings are intended to emphasize how design information is represented on structural engineering drawings. Specific locations of cut off points, bends, amounts of steel, etc, are shown as examples to convey necessary information through the drawings. These are not to be considered as standard methods of detailing for a specific structure.

The above drawings are based on the drawings
of different projects from different organisations* and each one gives only a part of the information relating to each structure/project. These drawings have been modified, wherever necessary, more or less to suit the requirements of the Handbook. Details of minor nature (as were relevant to the situation) have also been deleted for the purpose of this Handbook.
*BIS acknowledges with thanks the following organizations who were helpful in providing the basic drawings on the basis of which the present drawings have been included:

1. National Industrial Development Corporation Limited, New Delhi;
2. Engineering Consultants (India), New Delhi;
3. Central Public Works Department (CDO), New Delhi; and
4. Bharat Heavy Electricals Limited, New Delhi.

As in the Original Standard, this Page is Intentionally Left Blank

# APPENDIX A 

(Clause 4.4)

## WELDING

A-0 GENERAL - Welded joints are permitted in reinforcement (mild steel and deformed bars) subject to the condition that in all cases of important connections, tests shall be done to prove that the joints are of the full strength of bars connected.

## A-1 WELDING OF MILD STEEL PLAIN AND HOT ROLLED DEFORMED BARS

A-1.0 The requirements for welding mild steel round and deformed bars conforming to mild steel, Grade I, conforming to IS : 432(Part 1)1982 'Specification for mild steel and medium tensile steel bars and hard-drawn steel wire for concrete reinforcement: Part I Mild steel and medium tensile steel bars (third revision)' and hot rolled deformed bars conforming to IS : 17861985 'Specification for high strength deformed steel bars and wires for concrete reinforcement (third revision)' are given in IS : 2751-1979 'Code of practice for welding of mild steel plain and deformed bars for reinforced concrete construction (first revision)'.

Note 1 - Hot rolled deformed bars/wires conforming to IS : 1786-1985 will have their transverse and longitudinal ribs in straight lengths.

Note 2 - For guaranteed weldability, the percentage of carbon shall be restricted to 0.25 percent, maximum.

## A-1.1 Electrodes and Filler Rods

A-1.1.1 Electordes - Covered electrodes for manual metal arc welding shall conform to IS : 814 (Part 1)-1974 'Specification for covered electrodes for metal arc welding of structural steel: Part 1 For welding products other than sheets (fourth revision)' and IS : 814 (Part 2)1974 'Specification for covered electrodes for metal arc welding of structural steel: Part 2 For welding sheets (fourth revision)'.
A-1.1.2 Filler Rods - Mild steel filler rods for oxy-acetylene welding shall conform to type S-FS7 of IS : 1278-1972 'Specification for filler rods and wires for gas welding (second revision)' provided they are fapable of giving a minimum butt weld tensile strength of 410 MPa .

A-1.1.3 Mixtures for thermit welding shall be capable of yielding weld metal of the required composition and the tensile strength shall be at least 410 MPa .
A-1.2 Flash Butt Welding - Electric flash butt welding may be adopted if a number of welds have to be done at the same place and when the electric supply is available of the required capacity in respect of the cross-sectional area of the maximum size of bar to be welded.

A-1.2.1 Preparation for Welding - The ends of the bars to be welded shall be sheared off so that fresh steel surfaces are available for welding. The surfaces of the ends of the bars to be clamped shall be cleaned free from rust to enable free flow of electricity in the bars.

A-1.2.2 Procedure - The procedure for flash butt welding shall generally be in accordance with the 'Indian Standard Recommended Procedure for Flash Butt Welding' (under print).

A-1.2.2.1 The ends of the bars to be welded are placed in proper alignment in the clamps so that bend or eccentric joints do not result. The clamps should be cleaned before each welding operation to avoid current losses and also to eliminate harmful notches or grooves due to burning in of spots of arcing.

A-1.2.2.2 Welding should be done without any preheating of bars. The bar ends shall be uniformly pushed against each other from the moment of contact up to the upsetting. The transformer regulator should be so set that the current at the contact area is between 85 and $90 \mathrm{~A} / \mathrm{mm}^{2}$.

A-1.2.2.3 If the butt welding machine or the available power is not sufficient to take the load for welding the bar in the cold condition, welding may be done after preheating. By repeated making and breaking of the contact arc, heat can be made to spread over the entire cross-section of the bar. The number of short circuits (contacts and reversing) should be kept to the minimum possible so that the welding time and spread of heat in the longitudinal directions in the bar is minimum. Satisfactory joints with only slight reduction in the original strength of the bar can be achieved with current densities up to $25 \mathrm{~A} / \mathrm{mm}^{2}$.

A-1.2.2.4 In automatic machines, the flash rate should be so set that a continuous flash without interruption can be achieved. If too high a rate is set, then additional short circuits are required leading to a heat spreading. If the rate is too low, the flash will be interrupted, consequently air penetrating into the joint will form oxides. If the machine is hand operated, the flash should be maintained to avoid interruption.

A-1.2.2.5 Burn-off length - For bars with sheared ends a burn-off (flash-off) length of about 10 mm is required, this length being practically independent of the bar diameter. Very short burnoff length leads to defective welding because all the impurities will not have been removed from the place of welding. Increase in the burn-off

length of the bar thus reducing the strength of the bar.

A-1.2.2.6 Upsetting - The upsetting should result from the burning off, that is, without interruption in the rain of sparks. The electric supply should be switched off about $1 / 3$ to 1 second after the start of the upsetting or in the case of automatic machine, after 1 to 3 minutes of upset travel.

The voltage and frequency of the current should be checked before commencing the welding operation. Such deviations from the nominal value or large fluctuations during the operation may lead to gross defects in the welding. Wherever possible, welding should be done in periods of the day when the total load on the network is fairly balanced.

A-1.3 Fusion Welding of Mild Steel Bars Steel bars shall be either butt welded or lap
welded using any of the following fusion welding processes:
a) Manual metal-arc welding,
b) Oxy-acetylene welding,
c) Gas pressure welding, and
d) Thermit welding.

Thermit welding shall be generally in accordance with the 'Recommended practice for fusion welding of ferrous metal by aluminothermic process' (under print).

A-1.3.1 Butt Welding of Mild Steel Bars Bars may be spliced by butt welding them directly or through a splice number such as angle, sleeve, bars, etc.

A-1.3.1.1 The preparation of edges for different types of butt welds shall be in accordance with Table A-1.

TABLE A-1 EDGE PREPARATION FOR MANUAL METAL ARC WELDING
(Clause A-1.3.1.1)

| St. <br> No. | Detail | Type of Joint | Symbolic <br> Representation | Size <br> RANGE | Application |
| :--: | :--: | :--: | :--: | :--: | :--: |
| (1) | (2) | (3) | (4) | (5) | (6) |
|  |  |  |  | 20 to <br> 25 mm | Where the root is accessible for backchipping and application of a sealing run. |
|  | $\begin{aligned} & \text { 2 } \\ & \text { 1 } \\ & \text { 1 } \\ & \text { 1 } \end{aligned}$ | $\begin{aligned} & 0 \text { TO } 1.5 \mathrm{~mm} \\ & 0 \text { TO } 1.5 \mathrm{~mm} \end{aligned}$ |  | Smaller bar 20 to 25 mm welded to larger bar | Where the root is accessible for backchipping and application of a sealing run. |
|  |  |  |  | 20 to <br> 50 mm | Where access to the root of the weld is unobtainable. Alternatively a removable copper backing bar may be used in place of the integral steel backing shown. |
|  |  |  |  | 25 to <br> 50 mm | For general use; Horizontal bars should be turned for flat position welding, wherever possible. |
|  |  |  |  | 40 to <br> 50 mm | Where access to the root of the weld is unobtainable. |

(Continued)

TABLE A-1 EDGE PREPARATION FOR MANUAL METAL ARC WELDING (Contd.)
(Clause A-3.1.1.1)

A-1.3.1.2 The edges shall be prepared by shearing, machining or oxy-acetylene flame cutting. Bevelling may be done by chipping, machining grinding/or oxygen cutting. The joint faces and the surfounding portion of the bars shall be free from scale, dirt, grease, paint, rust and contaminants.

A-1.3.1.3 When it is not possible to rotate the bars for welding in flat position, the axis of the bars shall be horizontal and the respective axes of welds shall be vertical, that is, welds being carried out in the vertical position.

A-1.3.1.4 In the case of inclined bars, the edge preparation shall be such that welding is done only on sides (see Fig. A-1).

A-1.3.1.5 All the bars to be welded should be aligned and set up in position with their axes in one straight line. The joints may not be out of alignment by more than 25 percent of the thickness of the thinner material for material up to and including 12 mm thick, or by more than 3 mm for thicker material. Alignment may be accomplished in a jig, or by means of a clamp or by using guides. Rotation of the bars should be avoided until they are adequately welded, so that no disturbance to the alignment is caused and no twist is introduced in the bars during the process of welding.

A-1.3.1.6 In the case of details 4, 6, 7, 8 and 10 of Table A-1, back chipping in the root is


Fig. A-1 Edge Preparation of Inclined Bars
recommended before welding is commenced on second side. The root run and one further run should be deposited on the first side. Where possible the back chipping and root run on the second side should then follow and the remaining runs should preferably be deposited on alternate sides of the joint to assist in controlling distortion.

A-1.3.1.7 Indirect butt splices may be made by welding bars to splice plate, angle, sleeve, etc. using single or double fillet welds as shown in Fig. A-2. The splice member used, that is, plate, angle, bar, sleeve, etc. should have a crosssectional area such that its strength is at least 5 percent higher than the strength of the bars being welded. The bars shall not be eccentric by more than 3 percent of the bars joined. The angles when used may be flattened to suit for welding higher size bars.

## A-1.3.2 Lap Welding of Mild Steel Bars

A-1.3.2.1 Edge preparation is not necessary for lap welds. The length of bars to be welded should be free from scale, dirt, grease, paint, rust and contaminants.

A-1.3.2.2 The bars may be lap welded using the details given in Fig. A-3. Detail given in Fig. A-3(A) is used when the bars are in contact with each others. If the bars are bent, the maximum gap shall be 6 mm .

When the gap between bars is more than 6 mm the joint should be made using a splice bar or plate [see Fig. A-3 (A)]. The gap between the bar and splice plate should not exceed 0.25 times the diameter of the bar or 5 mm , whichever is less. The area of the splice material shall be at least 5 percent more than the area of the higher size bar being welded.

Some information regarding throat thickness and reinforcement is given in Table A-2.

A-1.3.2.3 The dimensions of the fillet welds (length and throat thickness) shall be capable of developing the full strength of the bar. The

TABLE A-2 DETAILS FOR LAP WELDED JOINTS
(Clause A-1.3.2.2)

| Bar Diameter | Throat <br> Thickness | Gap <br> between <br> Reinforcement <br> (Approx) |
| :--: | :--: | :--: |
|  | Min |  |
| (1) | (2) | (3) |
| mm | mm | mm |
| Up to 12 | 3 | 1.5 |
| Over 12 up to 16 | 3 | 3 |
| Over 16 | 5 | 3 |

Note 1 If any overhead weld is required, it should be made prior to the flat welds.

Note 2 - If the bars are bent, the maximum gap should not exceed 6 mm .
