Repository: Devgambo/WO-381

# 🏗️ Structural Compliance Check using Multi-Agent AI

> **AI-powered analysis of Indian RCC structural drawings (Foundations, Slabs, Beams, Columns) against IS 456:2000 and SP 34.**
---

## 📋 Overview

Multi-agent + RAG pipeline that classifies an uploaded structural drawing, extracts engineering parameters, validates user-supplied missing fields, and produces a compliance verdict citing IS code clauses.

Codes covered:
- **IS 456:2000** — Plain & Reinforced Concrete
- **SP 34** — Handbook on Concrete Reinforcement & Detailing
- **IS 1786, IS 13920, IS 1893, IS 875** — referenced in checklists

File: server/SP34_md/SP_34_OCR_p0151-0200.md (part 2 of 2)
# SECTION 10 <br> Stairs
Note - Diagonal reinforcement may be provided at 15 percent of longitudinals in pipes for which the cages are not welded so as to help in binding the cage securely.

Fig. 11.25 Reinforced Concrete Hinges at StiPports

11.26 A

Fig. 11.26 Crown Hinges
11.7.2 Cover-Clear cover to any reinforcement should not normally be less than the following:

| Barrel Thickness | Nominal <br> Clear Cover |
| :--: | :--: |
| mm | mm |
| Up to and including 25 | 6 |
| Over 25 up to and including 30 | 8 |
| Over 30 up to and including 75 | 10 |
| Over 75 | 15 |
| As spigot steps | 6 |

Note - For class NP4 pipes (in accordance with IS : 458-1978, the minimum cover shall be 20 mm .

### 11.8 Machine Foundations

11.8.1 Foundations for Impact Type Machines (Hammer Foundations) [IS : 2974 (Part 2)-1980 'Code of Practice for Design and Construction of Machine Foundations: Part 2 Foundations for Impact Type Machines(Second Revision)']-The foundation block should be made of reinforced concrete. It is desirable to cast the entire foundation block in one operation. If a construction joint is unavoidable, the plane of the joint shall be horizontal and measures shall be
taken to provide a proper joint. The following measures are recommended:

Dowels of 12 or 16 mm diameter should be embedded at 60 mm centres to a depth of at least 300 mm at both sides of the joint. Before placing the next layer of concrete, the previously laid surface should be roughened, thoroughly cleaned, washed by a jet of water and then covered by a layer of rich $1: 2$ cement grout ( 1 cement : 2 sand), 2 cm thick. Concrete should be placed not later than 2 hours after the grout is laid.
11.8.1.1 Reinforcement shall be placed along the three axis and also diagonally to prevent shear failure (see Fig. 11.28). Additional reinforcement shall be provided at the top side of the foundation block than at the other sides. Reinforcement at the top may be provided in the form of layers of grills made of 16 mm diameter bars suitably placed to allow easy pouring of concrete. The topmost layers of reinforcement shall be provided with a cover of at least 5 cm . The reinforcement provided shall be at least 25 $\mathrm{kg} / \mathrm{m}^{3}$ of concrete.

Figure 11.28 shows typical reinforcement details of a hammer foundation block.

11.27A SINGLE LAYER
11.27B DOUBLE LAYER

Fig. 11.27 Typical Details of Pipes
11.8.2 Foundations for Rotary Type Machines of Low Frequency [IS : 2974(Part 4)-1979]-The amount of minimum reinforcement for block foundation shall be $25 \mathrm{~kg} / \mathrm{m}^{3}$ of concrete. The amount of minimum reinforcement for frame foundations shall be $40 \mathrm{~kg} / \mathrm{m}^{3}$ of concrete for
base slab, $70 \mathrm{~kg} / \mathrm{m}^{3}$ of concrete for columns and $90 \mathrm{~kg} / \mathrm{m}^{3}$ of concrete for top slab.

Stirrups suitably spaced shall be provided to tie together the main longitudinal bars.

Fig. 11.28 Typical Reinforcement Detail

The minimum diameter of the mild steel bars shall be 12 mm and the maximum spacing shall be 200 mm .

The concrete cover for protection of reinforcement shall be 75 mm at the bottom, 50 mm on sides and 40 mm at the top.

Typical arrangement of reinforcements are shown in Fig. 11.29 to 11.31 .
11.8.3 Foundations for Reciprocating Type Machines [IS: 2974 (Part 1)-1982].
11.8.3.1 Minimum reinforcement in block foundations - Minimum reinforcement in the concrete block shall be not less than $25 \mathrm{~kg} / \mathrm{m}^{3}$. For machines requiring special design considerations of foundations, like machines pumping explosive gases, the reinforcement shall be not less than $40 \mathrm{~kg} / \mathrm{m}^{3}$.

The minimum reinforcement in the block shall usually consist of 12 mm bars spaced at 200/250 mm centre-to-centre extending both vertically and horizontally near all the faces of the foundation block.
11.8.3.2 The following points shall be considered while arranging the reinforcements:
a) The ends of mild steel (if used) shall always be hooked irrespective of whether they are designed for tension or compression;
b) Reinforcement shall be used at all faces;
c) If the height of foundation block exceeds one metre, shrinkage reinforcement shall be placed at suitable spacing in all three directions; and
d) Reinforcement shall be provided around all pits and openings and shall be equivalent to 0.50 to 0.75 percent of the cross-sectional area of the opening.

A typical arrangement of reinforcement in a reciprocating machine foundation is shown in Fig. 11.32.
11.8.4 Foundations for Rotary Type Machines (Medium and High Frequency) [IS: 2974 (Part 3)-1975 'Code of Practice for Design and Construction of Machine Foundations: Part 3 Foundation for Rotary Type of Machines (Medium and High Frequency) (First Revision)].
11.8.4.1 The vertical reinforcing bars of the column shall have sufficient embedment in the base slab to develop the required stresses.
11.8.4.2 All units of foundation shall be provided with double reinforcement. Reinforcements shall be provided along the other two sides of cross-sections of beams and columns, even if they are not required by design calculations so that symmetric reinforcement will be ensured in opposite sides.
11.8.4.3 The amount of minimum reinforcement for major structures components of the framework shall be as follows:
a) Base slab
$40 \mathrm{~kg} / \mathrm{m}^{3}$ of concrete
b) Columns
$70 \mathrm{~kg} / \mathrm{m}^{3}$ of concrete
c) Top table
$90 \mathrm{~kg} / \mathrm{m}^{3}$ of concrete
(slab and beam)
Typical arrangement of reinforcement is shown in Fig. 11.33.
11.8.4.4 Stirrups suitably spaced shall be provided to account for the entire shear in the foundation elements.
11.8.4.5 The minimum diameter of longitudinal steel for beams and columns should be selected so that the maximum spacing of these bars shall not be more than 150 mm .
11.8.4.6 Reinforcement cover-Unless specified otherwise, the concrete cover for reinforcement protection shall be as follows:
a) Base slab
100 mm for top, bottom and sides
b) Columns and 50 mm on sides pedestals
c) Beams
40 mm on sides
11.8.4.7 Minimum grade of concrete for foundation shall be not less than M20.
11.8.4.8 Construction joints - The base slab shall be cast in a single pour. A properly designed construction joint shall be provided between the base slab and the columns.

Wherever intermediate decks exist and construction joints are to be provided, the subsequent set of construction joints shall be provided at the top of each such intermediate deck.

In case there is no intermediate deck, continuous concreting shall be done for the columns and the upper deck.

# SECTION・AA

Fig. 11.29
11.9 Shear Walls - In tall buildings, rather than relaying on columns alone for resisting moments due to lateral forces, it is common practice to provide a core of shear walls to take major part of lateral force against the building. Figure 11.32 shows the structural effects on the wall, and since the wind can act in either direction, compression bands occur at both ends of the wall.

The general principal being the cross-sectional area of the concrete alone must resist the shear forces imposed at joints with the slab whilst the remainder acts like a beam on edge spanning between floors.

Reinforcement in the compression band must be tied in two directions as in the case of column bars and compression beam steel.

Fig. 11.30 Typical Foundation for Crusting Mill (Pulverizer Unit)

Fig. 11.31 Typical Foundation for Primary Air Fan

Fig. 11.32 Typical Foundation for Instrument Air Compressor
11.33A TYPICAL LONGITUDINAL SECTION THROUGH A TURBO GENERATOR FOUNDATION

Fig. 11.33 Typical Details of a Turbo Generator Foundation (Continuted)

Fig. 11.33 Typical Details of a Turbo Generator Foundation

# SECTION 12

Ductility Requirements of Earthquake Resistant Buildings

# SECTION 12

## DUCTILITY REQUIREMENTS OF EARTHQUAKE RESISTANT BUILDINGS

12.0 General - The primary members of structure such as beams and columns are subjected to stress reversals from earthquake loads. The reinforcement provided shall cater to the needs of reversal of moments in beams and columns, and at their junctions.

Earthquake motion often induces forces large enough to cause inelastic deformations in the structure. If the structure is brittle, sudden failure could occur. But if the structure is made to behave ductile, it will be able to sustain the earthquake effects better with some deflection $(\Delta m)$ larger than the yield deflection $(\Delta y)$ by absorption of energy. Therefore, besides the design for strength of the frame, ductility is also required as an essential element for safety from sudden collapse during severe shocks. It has also been observed during past earthquakes that structures designed and built for low seismic coefficients survived severe earthquakes with little damage because of energy absorption in plastic deformations.

In zones where risk of major damage from earthquake loads is possible, ductile frame is required in accordance with IS : 4326-1976 'Code of practice for earthquake resistant design and construction of buildings (first revision)'. These provisions are generally applicable to all seismic zones but its importance is greater where severe earthquake loadings will become much more significant than other concurrent loads. Accordingly the Code makes it obligatory that in all cases where the design seismic coefficient [see IS : 1893-1976 'Criteria for earthquake resistant design of structures (third revision)'] is 0.05 or more (which invariably includes zones IV and V) ductility provisions specified in IS : 4326-1976 shall be adopted. The ductility requirements will be deemed to be satisfied if the conditions given in the following clauses are achieved.

### 12.1 Flexural Members

12.1.1 The top as well as bottom steel reinforcement shall consist of at least two bars each throughout the length of the member, and the steel ratio $\rho$ on either face (both on compression and tension face) shall not be less than as given below:

For M 15 concrete and plain mild steel bars, $\rho_{\text {min }}=0.0035
For other concrete and steel reinforcement, $\rho_{\text {min }}$ $=0.06 F_{\mathrm{c}} / F_{\mathrm{y}}
where

\begin{aligned}
& \rho=A_{\mathrm{s}} / b d \\
& F_{\mathrm{c}}=28 \text {-day cube crushing strength of concrete, } \\
& F_{\mathrm{y}}=\text { yield stress of reinforcing steel, } \\
& A_{\mathrm{s}}=\text { area of steel on a face, } \\
& b=\text { breadth of beam web, and } \\
& d=\text { effective depth of section. }
\end{aligned}

12.1.2 The maximum tensile steel ratio on any face at any section shall not exceed the following:

For M 15 concrete and plain mild steel bars, $\rho_{\text {max }}=\rho_{\mathrm{c}}+0.011
For other concrete and mild steel reinforcement, $\rho_{\text {max }}=\rho_{\mathrm{c}}+0.19 F_{\mathrm{c}} / F_{\mathrm{y}}
For concrete reinforced with coldworked deformed bars, $\rho_{\text {max }}=\rho_{\mathrm{c}}+0.15 F_{\mathrm{c}} / F_{\mathrm{y}}
where
$\rho_{\mathrm{c}}=$ actual steel ratio on the compression face.
12.1.3 When a beam frames into a column, both the top and bottom bars of the beam shall be anchored into the column so as to develop their full tensile strength in bond beyond the section of the beam at the face of the column. Where beams exist on both sides of the column, both face bars of beams shall be taken continuously through the column.

Note - To avoid congestion of steel in a column in which the beam frames on one side only, it will be preferable to use U-type of bars spliced outside the column instead of anchoring the bars in the column.

Figure 12.1 shows the typical detail for a beam framing into column from one side or two sides. Such an arrangement will ensure a ductile junction and provide adequate anchorage of beam reinforcement into columns. Top and bottom longitudinal steel for beams framing into both sides of column should extend through the column without splicing.
12.1.4 The tensile steel bars shall not be spliced at sections of maximum tension and the splice shall be contained within at least two closed stirrups (see Fig. 12.2).
12.1.5 The web reinforcement in the form of vertical stirrups shall be provided so as to develop the vertical shears resulting from all ultimate vertical loads acting on the beam plus those which

Fig. 12.1 Example of Typical Bar Details for Special Ductile Moment Kesisting Frames (Column Details Excluded)

Fig. 12.2 Closed Stirrups

Fig. 12.3 Dimension $h$ in Rectangular Hoop
can be produced by the plastic moment capacities at the ends of the beam. The spacings of the stirrups shall not exceed $d / 4$ in a length equal to $2 d$ near each end of the beam and $d / 2$ in the remaining length (see Fig. 12.1). It is important to note that in no case shear failure should preceed flexural failure.
12.1.6 Because of the possibility of reversal of shears in the beams, the earthquake shears shall be provided for by the vertical stirrups as they will be effective both for upward and downword shears. Where diagonal bars are also used, their
maximum shear carrying capacity will be restricted below 50 percent of the design shear. Closely spaced stirrups are preferable.

### 12.2 Columns Subjected to Axial Load and Bending

12.2.1 If the average axial stress $P / A$ on the column under earthquake condition is less than $0.1 F_{\mathrm{c}}$, the column reinforcement will be designed according to requirements of flexural members given in 12.1. But if $P / A \geqslant 0.1 F_{\mathrm{c}}$, special confining reinforcement will be required at the column ends as given in 12.2 .2 to 12.2 .4 .
12.2.2 The cross-sectional area of the bar forming circular hoops or a spiral used for confinement of concrete will be:

A_{\mathrm{sh}}=0.08 \mathrm{~s} D_{\mathrm{k}} \frac{F_{\mathrm{c}}}{F_{\mathrm{y}}}\left(\frac{A}{A_{\mathrm{k}}}-1\right)

where
$A_{\text {sh }}=$ area of bar cross-section,
$s=$ pitch of spiral or spacing of hoops,
$D_{\mathrm{k}}=$ diameter of core measured to the outside of the spiral or hoop,
$F_{\mathrm{c}}=28$-day cube crushing strength of concrete,
$F_{\mathrm{y}}=$ yield stress of reinforcing steel (hoop or stirrups),
$A=$ gross concrete area of the column section, and
$A_{\mathrm{k}}=$ area of core $=\frac{\pi}{4} D_{\mathrm{k}}^{2}$.

In the case of rectangular closed stirrups used in rectangular sections, the area of bar shall be:

A_{\mathrm{th}}=0.16 \quad \text { s } h \frac{F_{\mathrm{c}}}{F_{\mathrm{c}}}\left(\frac{A}{A_{\mathrm{k}}}-1\right)

where
$h=$ longer dimension of the rectangular confining stirrup, and
$A_{\mathrm{k}}=$ area of confined concrete core in the rectangular stirrup measured to its outside dimensions.
Note - The dimension $h$ of the stirrup could be reduced by introducing links at intermediate points as shown in Fig. 12.3. In this case also $A_{\mathrm{k}}$ shall be measured as overall core area regardless of the stirrup arrangement. Each end of the intermediate tie shall engage the periphery hoop with a standard semicircular hook and shall be secured to a longitudinal bar to prevent displacement of the intermediate tie during construction.
12.2.3 The special confining steel, where required, shall be provided above and below the beam connections in a length of the column at each end which shall be the largest of:
a) $1 / 6$ of clear height of the column,
b) larger lateral dimension of the column, and
c) 450 mm .

The spacing of the hoops or closed stirrups used as special confining steel shall not exceed 10 cm (see Fig. 12.4 and 12.5).
12.2.4 Shear reinforcement shall be provided in the columns to resist the shear resulting from the lateral and vertical loads at ultimate load condition of the frame. The specing of shear reinforcement shall not exceed $d / 2$, where $d$ is the effective depth of column measured from compression fibre to the tension steel.
12.3 Beam-Column Connections - Joints between exterior columns and adjoining flexural members shall be confined by transverse column reinforcement through the joint. Such reinforcement shall consist of circular hoops or spiral in the case of circular columns and rectangular closed stirrups in the case of rectangular columns, as required at the column ends. This is required because on exterior or corner columns the joint core is not confined by flexural members on all sides. To provide some measure of confinement in these situations giving some strength against brittle failure in the joint core, transverse reinforcement as required at the column ends is continued through the joint core (see Fig. 12.4 and 12.5).

The transverse reinforcement is required at the end of the column even if the column is confined

Fig. 12.4 Beam Column Joint at External Columns
