Repository: Devgambo/WO-381

# 🏗️ Structural Compliance Check using Multi-Agent AI

> **AI-powered analysis of Indian RCC structural drawings (Foundations, Slabs, Beams, Columns) against IS 456:2000 and SP 34.**
---

## 📋 Overview

Multi-agent + RAG pipeline that classifies an uploaded structural drawing, extracts engineering parameters, validates user-supplied missing fields, and produces a compliance verdict citing IS code clauses.

Codes covered:
- **IS 456:2000** — Plain & Reinforced Concrete
- **SP 34** — Handbook on Concrete Reinforcement & Detailing
- **IS 1786, IS 13920, IS 1893, IS 875** — referenced in checklists

File: server/SP34_md/SP_34_OCR_p0201-0250.md (part 2 of 2)
by beams from all four sides. The amount of transverse reinforcement in this case may be reduced to half the value. The tie reinforcement at beam-column joints may be provided by U -
eccentricity in the joint should be taken into consideration in the design calculations.

A-1.3.3 Square Butt Welds - Square butt welds may be used for direct butt welding and shall be made using hydrogen controlled electrodes or the thermit welding process.

## A-1.4 Selection of Welded Joints

A-1.4.1 Direct butt splices (Table A-1) and, as a second choice indirect butt splices (see Fig. A-1), should be specified for bars of diameter 20 mm and over in order to reduce effects of eccentricity.

A-1.4.2 For bars of diameter up to 20 mm indirect splicing (see Fig. A-1) may be used although lap welds are normally adopted for such bars.

A-1.4.3 Square Butt Welds - The bars may be directly jointed with square butt welds provided the welds are made using hydrogen controlled electrodes or thermit welding process.

A-1.5 Location of Welded Joints - Welded joints should be staggered in the length of the


A-2A INDIRECT BUTT SPLICE USING A PLATE

A-2B INDIRECT BUTT SPLICE USING AN ANGLE

A-2C INDIRECT BUTT SPLICE USING A SLEEVE

A-2D INDIRECT BUTT SPLICE USING TWO BARS
Fig. A-2 Indirect Butt Splices


A-3A LAP WELDING BARS IN CONTACT

A-3B LAP WELDING BARS WITH BARS SEPARATED BY A DISTANCE

Fig A-3 Lap Welding of Mild Steel Bars
reinforced concrete components. The joints should also not be positioned in highly stressed areas.

## A-1.6 Quality Control Tests

A-1.6.1 Butt Welds - Test pieces containing butt welds at the centre in the 'as welded' condition shall be selected at the rate of one for tensile test and one for nick break test for every 500 joints.

A-1.6.1.1 Tensile test - The selected pieces, when subjected to a tensile test, shall have a tensile strength not less than 410 MPa ( $42 \mathrm{kgf} / \mathrm{mm}^{2}$ ).

A-1.6.1.2 Nick break test - The test specimen shall be notched as given in Fig. A-4 and shall be broken open along the weld, the fractured surface visually examined for fusion, root penetration, gas cavities and quality of weld metal. The surface should be reasonably free from cavities, inclusions, etc. There shall be no lack of fusion. Small porosity may, however, be permitted.

A-1.6.1.3 Bend test - The specimen shall be bent using any suitable jig. The weld joint should be capable of being bent to an angle of $60^{\circ}$ around a mandrel of diameter equal to diameter of bar before any crack appears.

A-1.6.2 Lap Joints - Test pieces containing lap joints at their centre shall be selected at the rate of 1 per 500 joints.

A-1.6.2.1 Tensile test - The load required to shear the joint shall be at least equal to the tensile load required to fracture the bar.

Note - When pulling lap weld specimens to determine the tensile strength a jig should be used to prevent distortion due to secondary stresses. The jig may be of design and detail preferred by the testing agency but should prevent change in geometry of the specimen as it is being pulled.

A-1.7 Retests - If a sample selected for testing fails to meet the requirements given under A-1.6.1 or A-1.6.2, the purchaser or his representative shall select two further samples from the same lot. If on testing, either of the samples fails to meet the specified requirements, the whole lot shall be rejected.

A-1.8 Inspection - For purpose of inspection reference shall be made to IS : 822-1970 'Code of procedure for inspection of welds'.

A-1.8.1 The weld size, length and location shall be as stipulated in the drawings, and the metal designated shall be free from cracks, excessive slag inclusions and excessive porosity.

A-1.8.2 The weld metal shall be properly fused with the parent metal without overlapping at the toes of the weld.

A-1.8.3 There shall be no cracks in the heat affected zones of the reinforcing bars or splice members

A-1.8.4 There shall be no serious undercuts in joint subjected to tension.

A-1.8.5 All craters shall be filled to the crosssection of the welds.

A-1.8.6 The visible surfaces of all welds shall be free from entrapped slag and shall be regular and of consistently uniform contour.


Fig. A-4 Nick Break Test Specimens.

A-1.8.7 All direct butt welds shall be of full cross-section with maximum reinforcement of 3 mm and shall blend smoothly into the face of bars.

A-1.8.8 The profile of fillet welds shall be substantially flat or slightly convex.

## A-2 WELDING OF COLD-WORKED STEEL BARS

A-2.0 The recommendation for welding coldworked steel bars conforming to IS : 1786-1985 is given in IS : 9417-1979.

Note 1 - Cold-work deformed bars conforming to IS : 1786-1985 will have their longitudinal and transverse ribs twisted and not in straight lines.

Note 2 - For guaranteed weldability, the percentage of carbon shall be restricted to 0.25 percent, maximum.

A-2.1 Electrodes - Electrodes used shall conform to IS: 814(Part 1)-1974 and IS : 814(Part 2)-1974 .

A-2.2 Procedure - Cold-worked steel bars shall be either butt-welded or lap-welded. Butt-welding may be carried out either by resistance butt or flash butt or by manual metal arc welding process.
A.2.2.1 Resistance Butt Welding and Flash Butt Welding of Cold-Worked Bars - Flash or resistance butt welding may be adopted if a large number of welding has to be done at the same place and when the electric supply is available of the required capacity in respect of the crosssectional area of the maximum size of bar to be welded.

A-2.2.1.1 Preparation for welding - The ends of the bars and the extreme untwisted ends of new bar shall be sheared off so that fresh steel surfaces are available for welding. the surfaces of the ends of the bars to be clamped shall be cleaned free from rust to unable free flow of current in the bars.

A-2.2.1.2 Procedure - The ends of the bars to be welded are placed in proper alignment in the clamps so that bent or eccentric joints do not result. The clamps should be cleaned before each welding operation to avoid current loss and to eliminate harmful notches or grooves due to burning in of spots of arcing.

The bar ends shall be uniformly pushed against each other from the moment of contact up to the upsetting. The transformer regulator should be
so set that the current at the contact area is between 85 and $90 \mathrm{~A} / \mathrm{mm}^{2}$.

If the capacity of butt welding machine or the available power is not sufficient to take the load for welding from cold, welding may be done after preheating. By making and breaking of the contact arc repeatedly, heat can be made to spread over the entire cross-sections of the bars. The number of -short-circuits (contacts and reversing) should be kept to the minimum possible so that the welding time and spread of heat in the longitudinal direction in the bar is minimum. Satisfactory joints with only slight reduction in the original strength of the bar can be achieved with a current densities up to $25 \mathrm{~A} / \mathrm{mm}^{2}$.

In automatic machines the flash rate should be so set that a continuous flash without interruption can be achieved. If too high a rate is set, then additional short-circuits are required leading to a heat spreading. If the rate is too low, the flash will be interrupted, consequently air penetrating into the joint will form oxides. If the machine is handoperated, the flash should be maintained to avoid interruption. Too long flashes lead to generation of large quantities of heat thus removing the effect of cold-working in the bar.

Burn-off length - For bars with sheared ends, a burn-off (flash-off) length of about 5 to 7 mm is required, this length being practically independent of the bar diameter. Very short burn-off lengths lead to defective welding because all the impurities will not have been removed from the place of welding. Increase in the burn-off length will spread heat along the length of the bar thus reducing the strength of the bar.

Upsetting - The upsetting should result from the burning off, that is, without interruption in the rain of sparks. The electric supply should be switched off about $1 / 3$ to 1 second after the start of the upsetting or in the case of automatic machine after 1 to 3 mm of upset travel.

The voltage and frequency of the current should be checked before commencing the welding operation. Such deviations from the nominal value or large fluctuations during the welding. Wherever possible, welding should be welding. Wherever possible welding should be done in periods of the day when the total load on the network is fairly balanced.

A-2.2.2 Butt-Welding by Metal-Arc Welding Process - Butt-welds are normally adopted to

join bars of thickness more than 20 mm . Welding electrodes with flux covering of Type 3 or 6 (see IS : 815-1974'Classification and coding of covered electrodes for metal arc silding of structural steel (second revision) are recommended for better results depending on the size of bar to be welded.

## A-2.2.2.1 Preparation for welding

The preparation of the edges of the rods shall be as shown in Fig. A-5. The edges shall be prepared by shearing, machining or oxy-acetylene flame cutting. Bevelling may be made by machining, grinding or oxy-acetylene cutting. The fusion faces and the surrounding material shall be free from scale, dirt, grease, paint, rust and contaminants.

When it is not possible to rotate the bars for welding in flat position, the axis of the bars shall be horizontal and the respective welding shall be vertical, that is, the welds being carried out in the vertical position.

In the case of non-rotatable inclined bars, the edge preparation shall be such that welding is done only on sides (see Fig. A-5).

All the bars to be butt welded should be aligned and set up in position with their axis in one straight line. This may be done in a jig or by means of a clamp or by using guides. Rotation of the bars should be avoided until they are adequately welded, so that no disturbance to the alignment is caused and no twist is introduced in the bars during the process of welding. The joints
may not be out of alignment by more than 25 percent of the thickness of the thinner material up to and including 12 mm thick, or by more than 3 mm or thicker material.

A-2.2.2.2 Electrodes - The electrodes shall be so selected that relatively short beads can be rapidly made, since with each bead only a small quantity of heat is transferred to the steel which the steel can conduct away without any harmful effects on the material. If the electrodes move out slowly, a concentration of heat takes place thus removing the effects of cold-working on the bar.

The size of electrode depends upon the length of the bead and thickness of the bar to be welded. The root runs should be made with electrodes of size 3.15 mm . With the number of beads the size of electrode should be gradually increased from 3.15 to a maximum size of 5 mm for the top bead.

A-2.2.2.3 Welding procedure and technique - The sequence of welding beads is shown in Fig. A-6 for information. The runs 1 to 4 are made in the position of welding best suited for the quality of the weld. Besides the interruption in welding required for cleaning of each bead, a pause shall be made after every second bead and the bar is allowed to cool down. The temperature of the bars at a distance of about 20 mm from the joint shall not exceed $300^{\circ} \mathrm{C}$ immediately after the bead is made. Before commencing the next bead, the temperature shall not exceed $250^{\circ} \mathrm{C}$. The temperatures can be checked approximately using temperature indicating crayons.

Fig. A-5 Edge Preparation of Inclined Bars

Fig. A-6 Sequence of Welding Beads

After completing the bead 4, the bars are rotated by $180^{\circ}$ about their axes, and the beads 5 to 8 are made in a manner described above. The final bead 9 is made in the case of horizontal and freely rotatable bars by weaving in the direction of the bar periphery, the bars being continuously rotated during welding.

In the case of vertical, inclined and nonrotatable bars the beads 1 to 4 shall be made as explained in this clause. The top bead is made by making separate annular runs (see Fig. A-7), the electrode being drawn up to the edge of the top bead. The starting and withdrawal position of the electrodes are shown in Fig. A-7. The top beads are made by drawing the adjacent beads in the longitudinal direction of the bar. The diameter measured over the top of the butt welded joint shall be equal to at least 1.2 times the diameter of the bar.

A-2.2.3 Lap Welding of Cold-Worked Bars Lap joints may be made in bars of all sizes and qualities of cold-worked bars. They are preferred when access for welding is from only one side and while connecting prefabricated units. Use of electrodes with flux covering of type 3 or 6 are recommended for better results depending on the size of bar being welded.

A-2.2.3.1 Edge preparation is not necessary for lap welds. The joint faces and the surrounding material shall be free from scale, dirt, grease, paint, rust and contaminants.

A-2.2.3.2 Electrodes - The size of electrodes according to the diameter of the bar to be welded shall be as follows:

| Size of Bar | Size of |
| :-- | :-- |
| mm | Electrode, |
|  | Min |
| Up to and including 6 | mm |
| Over 6 up to and including 10 | 1.6 |
| Over 10 up to and including 14 | 2.0 |
| Over 14 up to and including 20 | 2.5 |
| Over 20 | 3.15 |

A-2.2.3.3 Procedure - The arc should be struck as shown in Fig. A-8 somewhere in the middle of the joint and not at its beginning.

The movement of the electrode for welding lap joints in the horizontal and vertical position is indicated in Fig. A-8.

In Fig. A-9 to A-12 are given the various lap joints used to connect cold-worked bars.

## A-2.3 Quality Control Tests

A-2.3.1 Butt Welds - Test pieces containing butt welds at the centre in the as welding condition shall be selected at the rate of one for tensile test and one for bend test for every 500 joints.

A-2.3.1.1 Tensile test - The selected pieces, when subjected to a tensile test, shall have a tensile strength not less than 90 percent of the actual tensile strength of the bar but in no case less than the tensile strength of the bar specified in IS : 1786-1985. The fracture shall take place away from the weld.

A-2.3.1.2 Bend test - The welded joint should be capable of being bent to an angle of $60^{\circ}$ around a mandrel of diameter equal to diameter of bar before any crack appears.

A-2.3.2 Lap Joints - The pieces containing lap joints at their centre shall be selected at the rate of one in 500 joints.

A-2.3.2.1 Tensile test - The load required to shear the lap joint shall be at least equal to the tensile load required to fracture the bar.

A-2.4 Retests - If a sample selected for testing fails to meet the requirements given under A-2.3.1 and A-2.3.2, the purchaser or his representative shall take two further samples from the same lot. If on testing either of the samples fails to meet the specified requirements, the whole lot shall be rejected.

Fig. A-7 Making of Top Bead


A-8A WELDING IN THE HORIZONTAL POSITION
A-8B WELDING IN THE VERTICAL POSITION
Fig. A-8 Welding of Lap Joints

1 Strike the arc with the electrode; the arc striking point should lie in the gap which is finally welded.
2 Welding dislocation.
3 Electrode withdrawal.
4 Bar to be spliced.

Fig. A-9 Lap Joint Using Stages

Fig. A-10 Lap Joint


Fig. A-11 I.ap Joint

Fig. A-12 Lap Joint

As in the Original Standard, this Page is Intentionally Left Blank

# APPENDIX B 

(Clause 5.9.1)

## ISO 4066-1977 BUILDING AND CIVIL ENGINEERING DRAWINGS-BAR SCHEDULING*

## B-0. INTRODUCTION

The purpose of this International Standard is to ensure uniformity of practice in the scheduling of steel bars for the reinforcement of concrete. To establish a clear and unambiguous system for scheduling, it is necessary to specify the method of indicating dimensions to be used and the order in which the information is given on the bar schedule.

As the use of preferred shapes is considered to be very advantageous both for simplifying design and manufacture and for the use of computers, the opportunity has been taken to include a list of preferred shapes and a coding system; the layout of the bar schedule is based on the use of preferred shapes.

## B-1. SCOPE

This International Standard establishes a system for the scheduling of reinforcing bars, and comprises

- the method of indicating dimensions;
- a coding system for bar shapes;
- a list of preferred shapes;
- the bar schedule.


## B-2. FIELD OF APPLICATION

This International Standard applies to all types of steel bar for the reinforcement of concrete.
Steel fabric and prestressing steel reinforcement are excluded.

## B-3. METHODS OF INDICATING BENDING DIMENSIONS

The bending dimensions shall be indicated as shown in Fig. B-1 t $\boldsymbol{\text { B-5. }}$

Dimensions shall be outside dimensions except for radii and the standard radius of bend shall be the smallest radius permitted by national standards or regulations.

The total length (cutting length) shall be calculated on the basis of the appropriate bending dimensions with corrections for bends and allowances for anchorages.

[^0]
## B-4. CODING SYSTEM FOR BAR SHAPES

The shape code number consists of two or, if essential, three or four characters, as defined in Table B-1.

## B-5. LIST OF PREFERRED SHAPES

When a third character is used, the direction of the end anchorages shall be as shown by the dotted lines in the examples in Table B-2.

It is recognized that in some countries hooks are used for end anchorages.

The letter symbols refer to the dimensions which shall be given in the bar schedule.

## B-6. BAR SCHEDULE

The bar schedule is the document used to specify and identify reinforcing bars. The format specified below incorporates the use of preferred shapes.

## B-6.1 Information content

A bar schedule shall contain the following information in the sequence listed below:
a) member - identification of the structural member in which the bar is located;
b) bar mark - unique reference of the bar;
c) type of steel;
d) diameter of bar;
e) length of each bar (cutting length, allowing for loss or gain at bends, calculated from the dimensions and radii given in (k); see B-3);
f) number of members;
g) number of bars in each member;
h) total number of bars $[(f) \times(g)]$;
j) total length $[(\mathrm{e}) \times(\mathrm{h})]$
k) shape code (as defined in B-5);
m) bending dimensions;
n) revision letter;
p) title block.

An example of a form of bar schedule is shown on page 236 .


[^0]:    *This ISO standard is reproduced here in full as a supplement to the information contained in this handbook.

c : number of complete turns

## B-6.2 Special shapes

When special shapes are required, these shall be shown by a dimensioned sketch drawn in the space normally used for bending dimensions.

## B-6.3 Title Block

The title block shall be placed below the schedule, and shall contain the following information:
a) name of the structural designer;
b) title of the project;
c) date prepared prepared by ... checked by ...
d) drawing number;
e) bar schedule reference;
f) revision letter and date of last revision; and
g) a statement that the schedule has been prepared in accordance with the requirements of ISO 4066.

## B-7. SUMMARY SHEET

If required, summary sheets may be used; separate sheets shall be used for each type of steel.

TABLE B-1 CODE NUMBER COMPOSITION

| First Character | Second Character | Third Character | Fourth Character |
| :--: | :--: | :--: | :--: |
| 0 - No bends (optional) <br> $1-1$ bend <br> $2-2$ bends <br> $3-3$ bends <br> $4-4$ bends <br> $5-5$ bends <br> 6 - Arcs of circles <br> 7 - Helices | 0 - Straight bars (optional) <br> $1-90^{\circ}$ bend(s) of standard radius all bent in the same direction <br> $2-90^{\circ}$ bend(s) of nonstandard radius, all bent in the same direction <br> $3-180^{\circ}$ bend(s) of nonstandard radius, all bent in the same direction <br> $4-90^{\circ}$ bends of standard radius not all bent in the same direction <br> 5 - Bends $<90^{\circ}$, all bent in the same direction <br> 6 - Bends $<90^{\circ}$, not all bent in the same direction <br> 7 - Arcs or helices | 0 - No end anchorage (optional) <br> 1 - End anchorage at one end, as defined in national standards <br> 2 - End anchorages at both ends, as defined in national standards | 5 - Where a national standard specifies a special radius of bend (for example stirrups, links) this shall be indicated by use of the character $S$. |

Note - The table explains the logic behind the numbering of the shapes in Table B-2. It is not to be used for making up codes for additional shapes.


## DIMENSIONS AND PROPERTIES OF HARD DRAWN STEEL WIRE FABRIC AND OTHER BARS

TABLE C-1 DIMENSIONS AND PROPERTIES OF HARD-DRAWN STEEL WIRE FABRIC (SQUARE AND OBLONG MESH)

| $\begin{aligned} & \text { Sl. } \\ & \text { No. } \end{aligned}$ | Mesh Size (Nominal Pitch of Wires) | Diameter of Wire Each Way | Nominal Weight | Sl. <br> No. | Mesh Size (Nominal Pitch of Wires) | Diameter of Wire Each Way | Nominal Weight |
| :--: | :--: | :--: | :--: | :--: | :--: | :--: | :--: |
| (1) | (2) | (3) | (4) | (1) | (2) | (3) | (4) |
|  | mm | mm | $\mathrm{kg} / \mathrm{m}^{2}$ |  | mm | mm | $\mathrm{kg} / \mathrm{m}^{2}$ |
| A. Sqare Mesh |  |  |  |  | main cross | main cross |  |
| 1 | 50 | 3.0 | 2.220 | 55 | 75. | 5.3 | 2.580 |
| 2 | 50 | 3.8 | 3.560 | 56 | 75 | 5.6 | 2.83 |
| 3 | 50 | 3.0 | 6.160 | 57 | 75 | 5.8 | 3.040 |
| 4 | 100 | 3.4 | 1.430 | 58 | 75 | 6.5 | 3.470 |
| 5 | 100 | 3.6 | 1.600 | 59 | 75 | 6.0 | 3.80 |
| 6 | 100 | 4.0 | 1.980 | 60 | 75 | 6.5 | 4.260 |
| 7 | 100 | 4.5 | 2.530 | 61 | 75 | 7.0 | 4.360 |
| 8 | 100 | 4.8 | 2.840 | 62 | 75 | 8.0 | 5.730 |
| 9 | 100 | 5.0 | 3.080 | 63 | 75 | 9.0 | 7.130 |
| 10 | 100 | 5.3 | 3.460 | 64 | 75 | 10.0 | 8.910 |
| 11 | 100 | 5.8 | 4.140 | 65 | 75 | 9.0 | 7.00 |
| 12 | 100 | 6.5 | 5.200 | 66 | 75 | 9.5 | 7.90 |
| 13 | 100 | 7.0 | 6.040 | 67 | 75 | 10.0 | 8.71 |
| 14 | 100 | 8.0 | 7.900 | 68 | 75 | 8.0 | 5.60 |
| 15 | 150 | 3.15 | 0.82 | 69 | 75 | 7.5 | 4.75 |
| 16 | 150 | 3.6 | 1.060 | 70 | 75 | 7.1 | 4.46 |
| 17 | 150 | 4.0 | 1.320 | 71 | 75 | 6.3 | 3.50 |
| 18 | 150 | 4.5 | 1.660 | 72 | 100 | 4.2 | 1.460 |
| 19 | 150 | 4.75 | 1.85 | 73 | 100 | 4.5 | 1.620 |
| 20 | 150 | 5.0 | 2.060 | 74 | 100 | 4.6 | 1.670 |
| 21 | 150 | 5.3 | 2.300 | 75 | 100 | 4.8 | 1.950 |
| 22 | 150 | 5.6 | 2.57 | 76 | 100 | 5.0 | 1.910 |
| 23 | 150 | 5.8 | 2.760 | 77 | 100 | 5.3 | 2.260 |
| 24 | 150 | 6.0 | 2.360 | 78 | 100 | 5.5 | 2.240 |
| 25 | 150 | 6.3 | 3.27 | 79 | 100 | 5.8 | 2.600 |
| 26 | 150 | 6.5 | 3.480 | 80 | 100 | 6.5 | 3.260 |
| 27 | 150 | 7.1 | 4.14 | 81 | 100 | 7.0 | 3.680 |
| 28 | 150 | 7.5 | 4.62 | 82 | 100 | 4.2 | 1.530 |
| 29 | 150 | 8.0 | 5.260 | 83 | 100 | 5.0 | 1.960 |
| 30 | 150 | 9.0 | 6.660 | 84 | 100 | 5.5 | 2.300 |
| 31 | 150 | 10.0 | 8.220 | 85 | 100 | 7.0 | 3.640 |
| 32 | 200 | 4.0 | 0.980 | 86 | 100 | 4.0 | 1.180 |
| 33 | 200 | 4.5 | 1.260 | 87 | 100 | 4.2 | 1.640 |
| 34 | 200 | 4.8 | 1.420 | 88 | 100 | 4.5 | 1.440 |
| 35 | 200 | 5.3 | 1.740 | 89 | 100 | 4.2 | 1.450 |
| 36 | 200 | 5.8 | 2.080 | 90 | 100 | 4.8 | 1.680 |
| 37 | 200 | 6.5 | 2.600 | 91 | 100 | 5.0 | 2.100 |
| 38 | 200 | 7.0 | 3.020 | 92 | 100 | 4.0 | 1.900 |
| 39 | 200 | 8.0 | 3.940 | 93 | 100 | 5.0 | 1.730 |
| 40 | 200 | 9.0 | 5.300 | 94 | 100 | 5.3 | 2.000 |
| 41 | 200 | 10.0 | 6.160 | 95 | 100 | 5.8 | 2.340 |
| B. Oblong Mesh |  |  |  | 96 | 100 | 6.0 | 2.730 |
|  |  |  |  | 97 | 100 | 6.5 | 2.930 |
|  | main | $\begin{aligned} & \text { cross } \\ & \text { mass } \end{aligned}$ | main cross |  | 98 | 7.0 | 3.350 |
| 42 | 75 | 250 | 5.0 | 2.490 | 100 | 7.0 | 3.530 |
| 43 | 75 | 250 | 4.2 | 1.09 | 101 | 7.5 | 3.640 |
| 44 | 75 | 250 | 6.0 | 3.580 | 102 | 7.5 | 4.210 |
| 45 | 75 | 300 | 3.15 | 0.96 | 103 | 8.0 | 4.420 |
| 46 | 75 | 300 | 3.55 | 1.18 | 104 | 8.0 | 4.690 |
| 47 | 75 | 300 | 4.0 | 1.45 | 105 | 8.0 | 4.480 |
| 48 | 75 | 300 | 4.0 | 1.510 | 106 | 9.0 | 5.560 |
| 49 | 75 | 300 | 4.5 | 1.870 | 107 | 5.0 | 6.660 |
| 50 | 75 | 300 | 4.7 | 2.06 | 108 | 5.0 | 1.440 |
| 51 | 75 | 300 | 4.8 | 2.160 | 109 | 6.5 | 3.300 |
| 52 | 75 | 300 | 5.0 | 2.420 | 110 | 6.0 | 2.070 |
| 53 | 75 | 300 | 5.0 | 2.600 | 111 | 7.0 | 2.520 |
| 54 | 75 | 300 | 5.3 | 3.15 | 112 | 8.0 | 3.490 |

TABLE C-2 REINFORCEMENT CHARACTERISTICS-AREA, WEIGHT AND PERIMETER

| Size | Area | Weight | Peri- <br> METER | Lenotif <br> Per Tonne | Size | Area | Weight | Peri- <br> METER | Lenotif <br> PER TONNE |
| :--: | :--: | :--: | :--: | :--: | :--: | :--: | :--: | :--: | :--: |
| (1) | (2) | (3) | (4) | (5) | (1) | (2) | (3) | (4) | (5) |
| mm | $\left(\mathrm{cm}^{2}\right)$ | $(\mathrm{kg} / \mathrm{m})$ | $(\mathrm{cm})$ | (m) | mm | $\left(\mathrm{cm}^{2}\right)$ | $(\mathrm{kg} / \mathrm{m})$ | (cm) | (m) |
| 6 | 0.283 | 0.222 | 1.89 | 4310 | 22 | 3.801 | 2.980 | 6.91 | 336 |
| 8 | 0.503 | 0.395 | 2.51 | 2332 | 25 | 4.909 | 3.854 | 7.85 | 260 |
| 10 | 0.785 | 0.617 | 3.14 | 1621 | 28 | 6.157 | 4.830 | 8.80 | 207 |
| 12 | 1.131 | 0.888 | 5.77 | 1125 | 32 | 8.042 | 6.313 | 10.05 | 159 |
| 14 | 1.539 | 1.206 | 4.40 | 829 | 36 | 10.179 | 7.990 | 11.31 | 125 |
| 16 | 2.011 | 1.578 | 5.03 | 633 | 40 | 12.566 | 9.864 | 12.57 | 101 |
| 18 | 2.545 | 2.000 | 5.65 | 500 | 45 | 15.904 | 12.490 | 14.14 | 80 |
| 20 | 3.142 | 2.466 | 6.28 | 405 | 50 | 19.635 | 15.410 | 15.71 | 65 |

TABLE C-3 AREAS OF GROUPS OF STANDARDS BARS (IN SQUARE CENTIMETRES)

|  NUMBER OF BARS | BAR DIAMETER IN mm |  |  |  |  |  |  |  |  |  |  |  |   |
| --- | --- | --- | --- | --- | --- | --- | --- | --- | --- | --- | --- | --- | --- |
|   | 6 | 8 | 10 | 12 | 14 | 16 | 18 | 20 | 22 | 25 | 28 | 32 | 36  |
|  1 | 0.28 | 0.50 | 0.79 | 1.13 | 1.54 | 2.01 | 2.54 | 3.14 | 3.80 | 4.91 | 6.16 | 8.04 | 10.18  |
|  2 | 0.56 | 1.00 | 1.57 | 2.26 | 3.07 | 4.02 | 5.08 | 6.28 | 7.60 | 9.81 | 12.31 | 16.08 | 20.35  |
|  3 | 0.84 | 1.50 | 2.35 | 3.39 | 4.61 | 6.03 | 7.63 | 9.42 | 11.40 | 14.72 | 18.47 | 24.12 | 30.53  |
|  4 | 1.13 | 2.01 | 3.14 | 4.52 | 6.15 | 8.04 | 10.17 | 12.56 | 15.20 | 19.63 | 24.63 | 32.17 | 40.71  |
|  5 | 1.41 | 2.51 | 3.92 | 5.65 | 7.69 | 10.05 | 12.72 | 15.70 | 19.00 | 24.54 | 30.18 | 40.21 | 50.89  |
|  6 | 1.69 | 3.01 | 4.71 | 6.78 | 9.23 | 12.06 | 15.26 | 18.85 | 22.80 | 29.45 | 36.94 | 48.25 | 61.07  |
|  7 | 1.97 | 3.51 | 5.49 | 7.91 | 10.77 | 14.07 | 17.81 | 21.99 | 26.60 | 34.36 | 43.10 | 56.29 | 71.25  |
|  8 | 2.26 | 4.02 | 6.28 | 9.04 | 12.31 | 16.08 | 20.35 | 25.13 | 30.41 | 39.27 | 49.26 | 64.34 | 81.43  |
|  9 | 2.54 | 4.52 | 7.06 | 10.17 | 13.85 | 18.09 | 22.90 | 28.27 | 34.21 | 44.17 | 55.41 | 72.33 | 91.60  |
|  10 | 2.82 | 5.02 | 7.85 | 11.31 | 15.39 | 20.10 | 25.44 | 31.41 | 38.01 | 49.08 | 61.57 | 80.42 | 101.78  |
|  11 | 3.11 | 5.52 | 8.63 | 12.44 | 16.93 | 22.11 | 27.99 | 34.55 | 41.81 | 53.99 | 67.75 | 88.46 | 111.96  |
|  12 | 3.39 | 6.03 | 9.42 | 13.57 | 18.47 | 24.12 | 30.53 | 37.69 | 45.61 | 58.90 | 73.89 | 96.51 | 122.14  |
|  13 | 3.67 | 6.53 | 10.21 | 14.70 | 20.01 | 26.13 | 33.08 | 40.84 | 49.41 | 63.81 | 80.04 | 104.55 | 132.32  |
|  14 | 3.95 | 7.03 | 10.99 | 15.83 | 21.55 | 28.14 | 35.62 | 43.98 | 53.21 | 68.72 | 86.20 | 112.59 | 142.50  |
|  15 | 4.24 | 7.54 | 11.78 | 16.96 | 23.09 | 30.15 | 38.17 | 47.12 | 57.02 | 73.63 | 92.36 | 120.63 | 152.68  |
|  16 | 4.52 | 8.04 | 12.56 | 18.09 | 24.63 | 32.17 | 40.71 | 50.26 | 60.82 | 78.54 | 98.52 | 128.68 | 162.86  |
|  17 | 4.80 | 8.54 | 13.35 | 19.22 | 26.17 | 34.18 | 43.26 | 53.40 | 64.62 | 83.44 | 104.67 | 136.72 | 173.03  |
|  18 | 5.08 | 9.04 | 14.13 | 20.35 | 27.70 | 36.19 | 45.80 | 56.54 | 68.42 | 88.35 | 110.83 | 144.76 | 183.21  |
|  19 | 5.37 | 9.55 | 14.92 | 21.48 | 29.24 | 38.20 | 48.34 | 59.69 | 72.22 | 93.26 | 116.99 | 152.80 | 193.39  |
|  20 | 5.65 | 10.05 | 15.70 | 22.62 | 30.78 | 40.21 | 50.89 | 62.83 | 76.02 | 98.17 | 123.15 | 160.85 | 203.57  |

TABLE C-4 PERIMETER OF GROUPS OF STANDARD BARS (IN CENTIMETERS)

| Number <br> of Bar | Bar Diameter in mm |  |  |  |  |  |  |  |  |  |  |  |  |
| :--: | :--: | :--: | :--: | :--: | :--: | :--: | :--: | :--: | :--: | :--: | :--: | :--: | :--: |
|  | 6 | 8 | 10 | 12 | 14 | 16 | 18 | 20 | 22 | 25 | 28 | 32 | 36 |
| 1 | 1.88 | 2.51 | 3.14 | 3.77 | 4.40 | 5.03 | 5.65 | 6.28 | 6.91 | 7.85 | 8.80 | 10.05 | 11.31 |
| 2 | 3.77 | 5.02 | 6.28 | 7.54 | 8.79 | 10.05 | 11.31 | 12.56 | 13.82 | 15.70 | 17.59 | 20.10 | 22.62 |
| 3 | 5.65 | 7.54 | 9.42 | 11.31 | 13.19 | 15.08 | 16.96 | 18.85 | 20.73 | 23.56 | 26.38 | 30.15 | 33.92 |
| 4 | 7.54 | 10.05 | 12.56 | 15.08 | 17.59 | 20.10 | 22.62 | 25.13 | 27.64 | 31.41 | 35.18 | 40.21 | 45.23 |
| 5 | 9.42 | 12.56 | 15.70 | 18.85 | 21.99 | 25.13 | 28.27 | 31.41 | 34.55 | 39.27 | 43.98 | 50.26 | 56.54 |
| 6 | 11.31 | 15.08 | 18.85 | 22.62 | 26.38 | 30.15 | 33.92 | 37.69 | 41.46 | 47.12 | 52.77 | 60.31 | 67.85 |
| 7 | 13.19 | 17.59 | 21.99 | 26.38 | 30.78 | 35.18 | 39.58 | 43.98 | 48.38 | 54.97 | 61.57 | 70.37 | 79.16 |
| 8 | 15.08 | 20.10 | 25.13 | 30.15 | 35.18 | 40.21 | 45.23 | 50.26 | 55.29 | 62.83 | 70.37 | 80.42 | 90.47 |
| 9 | 16.96 | 22.62 | 28.27 | 33.92 | 39.58 | 45.23 | 50.89 | 56.54 | 62.20 | 70.68 | 79.16 | 90.47 | 101.78 |
| 10 | 18.85 | 25.13 | 31.41 | 37.69 | 43.98 | 50.26 | 56.54 | 62.83 | 69.11 | 78.54 | 87.96 | 100.53 | 113.09 |
| 11 | 20.73 | 27.64 | 34.55 | 41.46 | 48.38 | 55.29 | 62.20 | 69.11 | 76.02 | 86.39 | 96.75 | 110.59 | 124.40 |
| 12 | 22.62 | 30.15 | 37.69 | 45.23 | 52.77 | 60.31 | 67.85 | 75.39 | 82.93 | 94.24 | 105.55 | 120.63 | 135.71 |
| 13 | 24.50 | 32.67 | 40.84 | 49.00 | 57.17 | 65.34 | 73.51 | 81.68 | 89.85 | 102.10 | 114.35 | 130.69 | 147.02 |
| 14 | 26.38 | 35.18 | 43.98 | 52.77 | 61.57 | 70.37 | 79.16 | 87.96 | 96.76 | 109.95 | 123.15 | 140.74 | 158.33 |
| 15 | 28.27 | 37.69 | 47.12 | 56.54 | 65.97 | 75.39 | 84.82 | 94.24 | 103.67 | 117.81 | 131.94 | 150.79 | 169.64 |
| 16 | 30.15 | 40.21 | 50.26 | 60.31 | 70.37 | 80.42 | 90.47 | 100.53 | 110.58 | 125.66 | 140.74 | 160.85 | 180.95 |
| 17 | 32.04 | 42.72 | 53.40 | 64.08 | 74.77 | 85.45 | 96.13 | 106.81 | 117.49 | 133.51 | 149.54 | 170.90 | 192.26 |
| 18 | 33.92 | 45.23 | 56.54 | 67.95 | 79.16 | 90.47 | 101.78 | 113.09 | 124.40 | 141.37 | 158.33 | 180.95 | 203.57 |
| 19 | 35.81 | 47.75 | 59.69 | 71.62 | 83.56 | 95.50 | 107.44 | 119.38 | 131.31 | 149.22 | 167.13 | 191.00 | 214.88 |
| 20 | 37.69 | 50.26 | 62.83 | 75.39 | 87.96 | 100.53 | 113.09 | 123.66 | 138.23 | 157.08 | 175.93 | 201.06 | 226.19 |

| Spacing <br> cm | TABLE C-5 AREA OF BARS IN SLABS (IN SQUARE CENTIMETRES PER METRE WIDTH) |  |  |  |  |  |  |  |  |  |  |  |
| :--: | :--: | :--: | :--: | :--: | :--: | :--: | :--: | :--: | :--: | :--: | :--: | :--: |
|  | Bar Diameter in mm |  |  |  |  |  |  |  |  |  |  |  |
|  | 6 | 8 | 10 | 12 | 14 | 16 | 18 | 20 | 22 | 25 | 28 | 32 |
| 5 | 5.65 | 10.05 | 15.71 | 22.62 | 30.79 | 40.21 | 50.89 | 62.83 | 76.03 | 98.17 | 123.15 | 160.85 |
| 6 | 4.71 | 8.38 | 13.09 | 18.85 | 25.66 | 33.51 | 42.41 | 52.36 | 63.36 | 81.81 | 102.68 | 134.04 |
| 7 | 4.04 | 7.18 | 11.22 | 16.16 | 21.99 | 28.72 | 36.35 | 44.88 | 54.30 | 70.12 | 87.96 | 114.89 |
| 8 | 3.53 | 6.28 | 9.82 | 14.14 | 19.24 | 25.13 | 31.81 | 39.27 | 47.52 | 61.36 | 76.97 | 100.53 |
| 9 | 3.14 | 5.58 | 8.73 | 12.57 | 17.10 | 22.34 | 28.27 | 34.91 | 42.24 | 54.54 | 68.42 | 89.36 |
| 10 | 2.83 | 5.03 | 7.85 | 11.31 | 15.39 | 20.11 | 25.45 | 31.42 | 38.01 | 49.09 | 61.57 | 80.42 |
| 11 | 2.57 | 4.57 | 7.14 | 10.28 | 13.99 | 18.28 | 23.13 | 28.56 | 34.56 | 44.62 | 55.98 | 73.11 |
| 12 | 2.36 | 4.19 | 6.54 | 9.42 | 12.83 | 16.75 | 21.21 | 26.18 | 31.68 | 40.91 | 51.31 | 67.02 |
| 13 | 2.17 | 3.87 | 6.04 | 8.70 | 11.84 | 15.47 | 19.57 | 24.17 | 29.24 | 37.76 | 47.37 | 61.86 |
| 14 | 2.02 | 3.59 | 5.61 | 8.08 | 11.00 | 14.36 | 18.18 | 22.44 | 27.15 | 35.06 | 43.98 | 57.45 |
| 15 | 1.88 | 3.35 | 5.24 | 7.54 | 10.26 | 13.40 | 16.96 | 20.94 | 25.34 | 32.72 | 41.05 | 53.62 |
| 16 | 1.77 | 3.14 | 4.91 | 7.07 | 9.62 | 12.57 | 15.90 | 19.63 | 23.76 | 30.68 | 38.48 | 50.27 |
| 17 | 1.66 | 2.96 | 4.62 | 6.65 | 9.05 | 11.83 | 14.97 | 18.48 | 22.36 | 28.87 | 36.22 | 47.31 |
| 18 | 1.57 | 2.79 | 4.36 | 6.28 | 8.55 | 11.17 | 14.44 | 17.45 | 21.12 | 27.27 | 34.21 | 44.68 |
| 19 | 1.49 | 2.65 | 4.13 | 5.95 | 8.10 | 10.58 | 13.39 | 16.53 | 20.01 | 25.84 | 32.41 | 42.33 |
| 20 | 1.41 | 2.51 | 3.93 | 5.65 | 7.70 | 10.05 | 12.72 | 15.71 | 19.01 | 24.54 | 30.79 | 40.21 |
| 21 | 1.35 | 2.39 | 3.74 | 5.39 | 7.33 | 9.57 | 12.12 | 14.96 | 18.10 | 23.37 | 29.32 | 38.30 |
| 22 | 1.28 | 2.28 | 3.57 | 5.14 | 7.00 | 9.14 | 11.57 | 14.28 | 17.28 | 22.31 | 27.99 | 36.56 |
| 23 | 1.23 | 2.18 | 3.41 | 4.92 | 6.69 | 8.74 | 11.06 | 13.66 | 16.53 | 21.34 | 26.77 | 34.97 |
| 24 | 1.18 | 2.09 | 3.27 | 4.71 | 6.41 | 8.38 | 10.60 | 13.09 | 15.84 | 20.54 | 25.66 | 33.51 |
| 25 | 1.13 | 2.01 | 3.14 | 4.52 | 6.15 | 8.04 | 10.18 | 12.57 | 15.20 | 19.63 | 24.63 | 32.17 |
| 26 | 1.09 | 1.93 | 3.02 | 4.35 | 5.92 | 7.73 | 9.79 | 12.08 | 14.62 | 18.88 | 23.68 | 30.93 |
| 27 | 1.05 | 1.86 | 2.91 | 4.19 | 5.70 | 7.45 | 9.42 | 11.64 | 14.08 | 18.18 | 22.81 | 29.79 |
| 28 | 1.01 | 1.79 | 2.80 | 4.04 | 5.50 | 7.18 | 9.09 | 11.22 | 13.58 | 17.53 | 21.99 | 28.76 |
| 29 | 0.97 | 1.73 | 2.71 | 3.90 | 5.31 | 6.93 | 8.77 | 10.83 | 13.11 | 16.93 | 21.23 | 27.73 |
| 30 | 0.94 | 1.68 | 2.62 | 3.77 | 5.13 | 6.70 | 8.48 | 10.47 | 12.67 | 16.36 | 20.52 | 26.81 |
| 32 | 0.88 | 1.57 | 2.45 | 3.53 | 4.81 | 6.28 | 7.95 | 9.82 | 11.88 | 15.34 | 19.24 | 25.13 |
| 34 | 0.83 | 1.48 | 2.31 | 3.33 | 4.53 | 5.91 | 7.48 | 9.24 | 11.18 | 14.44 | 18.11 | 23.65 |
| 36 | 0.78 | 1.40 | 2.18 | 3.14 | 4.28 | 5.58 | 7.07 | 8.73 | 10.56 | 13.63 | 17.10 | 22.34 |
| 38 | 0.74 | 1.32 | 2.07 | 2.98 | 4.05 | 5.29 | 6.70 | 8.27 | 10.00 | 12.92 | 16.20 | 21.15 |
| 40 | 0.71 | 1.26 | 1.96 | 2.83 | 3.85 | 5.03 | 6.36 | 7.85 | 9.50 | 12.27 | 15.39 | 20.11 |
